Repository: keisuke58/AI_metallugy_HEA

# 📊 データ収集ガイド

**作成日**: 2026年1月20日  
**目的**: HEA弾性率予測プロジェクト用のデータ収集

---

## 🎯 データ収集の目標

- **Gorsse Dataset**: 約370合金（弾性率データ含む）
- **DOE/OSTI Dataset**: 107合金の弾性率データ、340合金の相データ
- **最新研究データ**: 2024-2025年の文献から抽出
- **統合データ数**: 400-500合金

---

## 📋 データセット一覧

### 1. Gorsse Dataset ⭐⭐⭐⭐⭐（最優先）

**出典**: 
- Gorsse, S., Nguyen, M. H., Senkov, O. N., & Miracle, D. B. (2018)
- "Database on the mechanical properties of high entropy alloys and complex concentrated alloys"
- Data in Brief, 2018

**データ内容**:
- 約370合金（2004-2016年）
- Young's modulus（弾性率）を含む
- 降伏強度、引張強度、硬度

**ダウンロード方法**:
1. PubMedで論文を検索: https://pubmed.ncbi.nlm.nih.gov/30761350/
2. 論文の補足資料（Supplementary Material）を確認
3. データファイルをダウンロード（CSVまたはExcel形式）
4. `raw_data/gorsse_dataset/` に保存

**URL**:
- PubMed: https://pubmed.ncbi.nlm.nih.gov/30761350/
- Data in Brief: 論文の補足資料

---

### 2. DOE/OSTI Dataset ⭐⭐⭐⭐⭐

**出典**:
- Balasubramanian, G. & Ganesh, S.
- "Phases and Young's Modulus Dataset for High Entropy Alloys"
- DOE/OSTI (2020)

**データ内容**:
- 107合金: Young's modulusデータ
- 340合金: 相データ
- 計算された特徴量を含む

**ダウンロード方法**:
1. URLにアクセス: https://www.osti.gov/dataexplorer/biblio/dataset/1644295
2. データセットをダウンロード
3. データ形式を確認（通常はCSVまたはJSON）
4. `raw_data/doe_osti_dataset/` に保存

**URL**:
- OSTI Data Explorer: https://www.osti.gov/dataexplorer/biblio/dataset/1644295

---

### 3. Materials Project ⭐⭐⭐（補完用）

**出典**: Materials Project Database

**データ内容**:
- 第一原理計算による弾性テンソル
- 1,100以上の無機結晶化合物

**アクセス方法**:
1. Materials Projectにアカウント作成: https://materialsproject.org
2. APIキーを取得
3. Python APIを使用してデータを取得（`scripts/download_materials_project.py`を参照）

**制限**:
- ⚠️ HEAのデータは限定的
- ⚠️ 計算値（実験値ではない）

---

### 4. 最新研究データ（2024-2025）⭐⭐⭐⭐

**データ内容**:
- Ti-Zr-Nb系MEA: 62-66 GPa
- Ti-Zr-Hf-Nb-Ta HEA: 69 GPa
- Ti40Zr25Nb25Ta5Mo5 HEA: 86 GPa
- Ti-Nb-Ta-Cr-Co HEA: 82 GPa

**収集方法**:
- 論文の補足資料から抽出
- 論文の表から手動で抽出
- `raw_data/latest_research/` に保存

---

## 📁 ディレクトリ構造

```
data_collection/
├── README.md (このファイル)
├── raw_data/
│   ├── gorsse_dataset/
│   │   └── (Gorsse Datasetのファイル)
│   ├── doe_osti_dataset/
│   │   └── (DOE/OSTI Datasetのファイル)
│   ├── materials_project/
│   │   └── (Materials Projectのデータ)
│   └── latest_research/
│       └── (最新研究データ)
├── processed_data/
│   └── (統合・クリーニング後のデータ)
└── scripts/
    ├── download_gorsse.py
    ├── download_doe_osti.py
    ├── download_materials_project.py
    ├── merge_datasets.py
    └── clean_data.py
```

---

## 🚀 データ収集の手順

### Step 1: Gorsse Datasetのダウンロード

```bash

# 手動でダウンロード

# 1. https://pubmed.ncbi.nlm.nih.gov/30761350/ にアクセス

# 2. 補足資料からデータファイルをダウンロード

# 3. raw_data/gorsse_dataset/ に保存
```

または、スクリプトを使用（作成予定）:
```bash
python scripts/download_gorsse.py
```

---

### Step 2: DOE/OSTI Datasetのダウンロード

```bash

# 手動でダウンロード

# 1. https://www.osti.gov/dataexplorer/biblio/dataset/1644295 にアクセス

# 2. データセットをダウンロード

# 3. raw_data/doe_osti_dataset/ に保存
```

または、スクリプトを使用（作成予定）:
```bash
python scripts/download_doe_osti.py
```

---

### Step 3: データの統合とクリーニング

```bash
python scripts/merge_datasets.py
python scripts/clean_data.py
```

---

## ✅ チェックリスト

### データ収集
- [ ] Gorsse Datasetをダウンロード
- [ ] DOE/OSTI Datasetをダウンロード
- [ ] 最新研究データ（2024-2025）を抽出
- [ ] Materials Projectデータを取得（オプション）

### データ処理
- [ ] データを統合
- [ ] データクリーニング
- [ ] 重複を除去
- [ ] 外れ値を処理

### データ検証
- [ ] データ数の確認（目標: 400-500合金）
- [ ] 弾性率データの有無を確認
- [ ] 組成データの有無を確認
- [ ] データ品質の確認

---

## 📝 注意事項

1. **データの出典を明記**: 使用したデータセットの出典を必ず記録
2. **ライセンスの確認**: 各データセットのライセンスを確認
3. **データのバックアップ**: ダウンロードしたデータはバックアップを取る
4. **バージョン管理**: データのバージョンを記録

---

## 🔗 参考リンク

- Gorsse Dataset: https://pubmed.ncbi.nlm.nih.gov/30761350/
- DOE/OSTI Dataset: https://www.osti.gov/dataexplorer/biblio/dataset/1644295
- Materials Project: https://materialsproject.org
- AFLOW: http://aflow.org

---

**最終更新**: 2026年1月20日

File: AI_metallurgy/data_collection/collected_data/aggressive_collection_20260119_192554.csv (part 1 of 6)
Unnamed: 0,Alloy,Diff. Lattice Constants,Diff. Melting Point,Mixing Enthalpy,Lattice Constants,Lambda,Diff. in atomic radii,Omega,Melting Temp.,Diff. Electronegativity,Mixing Entropy,Valence electron,Young's Mod (GPa),elastic_modulus,source,alloy_system,elastic_modulus_gpa,composition,year,notes,Composition,Phases present,Hardness (HVN),Yield Strength (MPa),Ultimate Tensile Strength (MPa),Elongation (%),Compressive strength (MPa),Plasticity (%) - Compressive,Note on any unqiue processing or data features,Source,FCC,BCC,HCP,IM,Ag,Al,B,C,Ca,Co,Cr,Cu,Fe,Ga,Ge,Hf,Li,Mg,Mn,Mo,N,Nb,Nd,Ni,Pd,Re,Sc,Si,Sn,Ta,Ti,V,W,Y,Zn,Zr
0.0,Al0.5CoCrCuFeNi,0.487879754605057,346.087653373347,-4.81265823519199,3.17225899499999,0.8455675283939771,4.16922870704349,5.17054411597514,1693.01783909999,0.109326051956354,14.698050513986,8.27281,161.1,161.1,youngsdata_Alloy_Features,,,,,,,,,,,,,,,,,,,,,,,,,,,,,,,,,,,,,,,,,,,,,,,,,,,
1.0,Al0.3CoCrFeNi,0.449912830376697,295.639150039141,-9.8746596850176,3.02850907099999,0.9083821287536321,3.75761596212102,2.34618521449956,1806.3049219,0.107517118794225,12.8260629035067,7.88378999999999,168.0,168.0,youngsdata_Alloy_Features,,,,,,,,,,,,,,,,,,,,,,,,,,,,,,,,,,,,,,,,,,,,,,,,,,,
2.0,Al0.5CrCuFeNi2,0.381974709505247,344.853267274407,-5.80190116024959,3.35715175299999,0.7145386747978789,4.19964640402581,3.6616156540720697,1685.74503909999,0.113093813029071,12.6023399855834,8.45463,172.1,172.1,youngsdata_Alloy_Features,,,,,,,,,,,,,,,,,,,,,,,,,,,,,,,,,,,,,,,,,,,,,,,,,,,
3.0,CoCrFeNi ,0.365442957245039,180.372357915507,-3.701,2.9519,126.2823110053,0.30211588476677803,5.82932673738833,1871.75,0.0966953980290685,11.5262926432879,8.25,173.9,173.9,youngsdata_Alloy_Features,,,,,,,,,,,,,,,,,,,,,,,,,,,,,,,,,,,,,,,,,,,,,,,,,,,
4.0,NiCoCr,0.418116714951937,204.299410865523,-5.02345508494679,2.98033686299999,337.314134786592,0.16455908117517,3.4402698814012203,1891.98108,0.111454466038826,9.13436260647717,8.33325,174.4,174.4,youngsdata_Alloy_Features,,,,,,,,,,,,,,,,,,,,,,,,,,,,,,,,,,,,,,,,,,,,,,,,,,,
5.0,FeNi,0.328749999999999,41.5,-1.5,3.19524999999999,142.584135884374,0.20104543626860402,6.798591610766009,1769.5,0.0399999999999999,5.76314632164397,9.0,174.4,174.4,youngsdata_Alloy_Features,,,,,,,,,,,,,,,,,,,,,,,,,,,,,,,,,,,,,,,,,,,,,,,,,,,
6.0,FeNiCo,0.421049517330444,33.8918158262433,-1.0128686312124,2.965837008,85.0883154613009,0.3276454648614,15.9532296351619,1768.98231,0.0329981514633773,9.13436260647717,8.99991,173.8,173.8,youngsdata_Alloy_Features,,,,,,,,,,,,,,,,,,,,,,,,,,,,,,,,,,,,,,,,,,,,,,,,,,,
7.0,NiCo,0.508449999999999,20.0,-0.218,3.01554999999999,143.73307673506798,0.200240288346015,46.2109163772186,1748.0,0.015,5.76314632164397,9.5,171.0,171.0,youngsdata_Alloy_Features,,,,,,,,,,,,,,,,,,,,,,,,,,,,,,,,,,,,,,,,,,,,,,,,,,,
8.0,AlCoCrCuFeNi,0.52629261359349,392.256327964101,-10.3385246396908,3.24539824,0.534140158305352,5.28118341032729,2.3484282301410198,1629.7392608,0.119083328668066,14.897648787046,7.83349,171.7,171.7,youngsdata_Alloy_Features,,,,,,,,,,,,,,,,,,,,,,,,,,,,,,,,,,,,,,,,,,,,,,,,,,,
9.0,Al0.5CoCrCuFeNi,0.487879754605057,346.087653373347,-4.81265823519199,3.17225899499999,0.8455675283939771,4.16922870704349,5.17054411597514,1693.01783909999,0.109326051956354,14.698050513986,8.27281,173.3,173.3,youngsdata_Alloy_Features,,,,,,,,,,,,,,,,,,,,,,,,,,,,,,,,,,,,,,,,,,,,,,,,,,,
10.0,AlCo0.5CrCuFeNi,0.498108690160655,407.374962776623,-10.4575314615415,3.31247857899999,0.495194503571481,5.4480609805796,2.2729037929904696,1617.15071679999,0.121689821042906,14.698050513986,7.72734999999999,71.6,71.6,youngsdata_Alloy_Features,,,,,,,,,,,,,,,,,,,,,,,,,,,,,,,,,,,,,,,,,,,,,,,,,,,
11.0,AlCoCr0.5CuFeNi,0.539452709786704,371.239503814036,-10.9516901048967,3.27585093999999,0.49665296522383295,5.44005576313407,2.12007903763787,1579.69579679999,0.116499083882468,14.698050513986,8.00007999999999,161.1,161.1,youngsdata_Alloy_Features,,,,,,,,,,,,,,,,,,,,,,,,,,,,,,,,,,,,,,,,,,,,,,,,,,,
12.0,AlCoCrCu0.5FeNi,0.537229967087161,400.645934673589,-13.9273529230455,3.21176848099999,0.4836280386083,5.51282405727519,1.74599669378508,1654.44472609999,0.120186407490425,14.698050513986,7.54552999999999,121.1,121.1,youngsdata_Alloy_Features,,,,,,,,,,,,,,,,,,,,,,,,,,,,,,,,,,,,,,,,,,,,,,,,,,,
13.0,AlCoCrCuFe0.5Ni,0.536589456543353,405.698756732203,-11.5352389657815,3.27980552499999,0.503390414499672,5.40352788578559,2.0555713153743698,1613.24158679999,0.123977423897916,14.698050513986,7.81825999999999,178.6,178.6,youngsdata_Alloy_Features,,,,,,,,,,,,,,,,,,,,,,,,,,,,,,,,,,,,,,,,,,,,,,,,,,,
14.0,AlCoCrCuFeNi0.5,0.542641538323781,408.525268866378,-9.8327916942064,3.22003219999999,0.49900761362919605,5.4272056934512,2.42275150903284,1620.78711679999,0.119302976416425,14.698050513986,7.63643999999999,115.5,115.5,youngsdata_Alloy_Features,,,,,,,,,,,,,,,,,,,,,,,,,,,,,,,,,,,,,,,,,,,,,,,,,,,
15.0,CuNiCoFeCrAl0.5,0.490213128391009,353.544748071866,-4.81265823519199,3.17225899499999,0.787811533779865,4.31935302140662,5.17054411597514,1693.01783909999,0.112676504770394,14.698050513986,8.27281,174.4,174.4,youngsdata_Alloy_Features,,,,,,,,,,,,,,,,,,,,,,,,,,,,,,,,,,,,,,,,,,,,,,,,,,,
16.0,CuNiCoFeCrAl0.5V0.2,0.482166150297656,358.553615503284,-5.6908586949264,3.16726824,0.841267303361326,4.28493178675397,4.6418805334833895,1710.2119072,0.115714424912534,15.4462064517097,8.15797,141.1,141.1,youngsdata_Alloy_Features,,,,,,,,,,,,,,,,,,,,,,,,,,,,,,,,,,,,,,,,,,,,,,,,,,,
17.0,CuNiCoFeCrAl0.5V0.4,0.474500243435063,362.443613428995,-6.4411618576188,3.16258865,0.8727810808955221,4.24974728784141,4.22438242212129,1726.2190498,0.118160443516051,15.7627335490913,8.05081,71.9,71.9,youngsdata_Alloy_Features,,,,,,,,,,,,,,,,,,,,,,,,,,,,,,,,,,,,,,,,,,,,,,,,,,,
18.0,CuNiCoFeCrAl0.5V0.6,0.467182258831845,365.41549264791,-7.0818694811772,3.15817874,0.8967850760537199,4.21400691000132,3.9153402851267303,1741.159562,0.12012951002378,15.9249786629622,7.95063,130.9,130.9,youngsdata_Alloy_Features,,,,,,,,,,,,,,,,,,,,,,,,,,,,,,,,,,,,,,,,,,,,,,,,,,,
19.0,CuNiCoFeCrAl0.5V0.8,0.460200422138933,367.643000562561,-7.6299983284724,3.15417164,0.916333739979613,4.17812514202091,3.6797895988894402,1755.21719599999,0.121712911162908,15.9961904160017,7.85713,166.7,166.7,youngsdata_Alloy_Features,,,,,,,,,,,,,,,,,,,,,,,,,,,,,,,,,,,,,,,,,,,,,,,,,,,
20.0,CuNiCoFeCrAl0.5V1.0,0.45351274422757,369.242164796829,-8.097819492734,3.150404665,0.9329505936105281,4.14208048300946,3.49553977285251,1768.4249269,0.122977113262762,16.0064754119091,7.76941,127.8,127.8,youngsdata_Alloy_Features,,,,,,,,,,,,,,,,,,,,,,,,,,,,,,,,,,,,,,,,,,,,,,,,,,,
21.0,CuNiCoFeCrAl0.5V1.2,0.447106232468715,370.32328648984,-8.497332231234,3.14669531,0.94733748921333,4.1062661376979195,3.34743735748684,1780.7220886,0.123971939253544,15.9734567970528,7.68639,257.3,257.3,youngsdata_Alloy_Features,,,,,,,,,,,,,,,,,,,,,,,,,,,,,,,,,,,,,,,,,,,,,,,,,,,
22.0,CuNiCoFeCrAl0.5V1.4,0.440965451327461,370.969360592091,-8.8373524485884,3.143396695,0.960156174336684,4.07060341294376,3.2268777260065797,1792.4424523,0.124748608576234,15.9096074390714,7.6088,218.0,218.0,youngsdata_Alloy_Features,,,,,,,,,,,,,,,,,,,,,,,,,,,,,,,,,,,,,,,,,,,,,,,,,,,
23.0,CuNiCoFeCrAl0.5V1.6,0.435072848628486,371.252435091601,-9.126412144834,3.140235415,0.97165583506691,4.03535184114855,3.1266673610721902,1803.45986189999,0.125336610320098,15.822506272406,7.53541,130.5,130.5,youngsdata_Alloy_Features,,,,,,,,,,,,,,,,,,,,,,,,,,,,,,,,,,,,,,,,,,,,,,,,,,,
24.0,CuNiCoFeCrAl0.5V1.8,0.429404055750354,371.224966333331,-9.3709452218228,3.13721593,0.982143854866066,4.00046055559966,3.0423982471356696,1813.86254259999,0.125765609691991,15.7179205409973,7.46592999999999,136.6,136.6,youngsdata_Alloy_Features,,,,,,,,,,,,,,,,,,,,,,,,,,,,,,,,,,,,,,,,,,,,,,,,,,,
25.0,CuNiCoFeCrAl0.5V2.0,0.423950332760878,370.938117200467,-9.5769046807888,3.13427219,0.991758961396972,3.96607509808937,2.9705981539351,1823.648239,0.126057566368149,15.6001221928433,7.39988,128.0,128.0,youngsdata_Alloy_Features,,,,,,,,,,,,,,,,,,,,,,,,,,,,,,,,,,,,,,,,,,,,,,,,,,,
26.0,FeNiCrCuCo,0.420915530718456,261.333925206812,3.24048,3.0845,12.5353521887839,1.0332036605064499,7.304922400463069,1768.954,0.092217135067188,13.3816113591719,8.8,112.0,112.0,youngsdata_Alloy_Features,,,,,,,,,,,,,,,,,,,,,,,,,,,,,,,,,,,,,,,,,,,,,,,,,,,
27.0,FeNiCrCuMo,0.308048862357905,521.005197348356,4.61232,3.21248,1.04396718290286,3.58022880885233,5.78675080282412,1994.55399999999,0.161170716943246,13.3816113591719,8.2,81.9,81.9,youngsdata_Alloy_Features,,,,,,,,,,,,,,,,,,,,,,,,,,,,,,,,,,,,,,,,,,,,,,,,,,,
28.0,FeNiCrCoAl1.5,0.581692108133308,451.108801576281,-22.3480833185984,3.25127796699999,0.30590637348509697,6.582494509340769,0.958376390169315,1615.87161309999,0.127636483812427,13.2546888282738,6.81824999999999,121.1,121.1,youngsdata_Alloy_Features,,,,,,,,,,,,,,,,,,,,,,,,,,,,,,,,,,,,,,,,,,,,,,,,,,,
29.0,Fe NiCrCoAl2,0.603673037389233,484.625058096655,-24.4896275694224,3.317792527,0.246354144056742,7.257712206613561,0.8260885304084781,1559.0118451,0.136136817225502,12.976553393523,6.5001,141.7,141.7,youngsdata_Alloy_Features,,,,,,,,,,,,,,,,,,,,,,,,,,,,,,,,,,,,,,,,,,,,,,,,,,,
30.0,FeNiCrCoAl2.5,0.618092913825468,511.873450816421,-25.73389342356,3.37411795,0.205930261528125,7.83235706402324,0.741715111037477,1510.9061814,0.144861564157455,12.6329601751951,6.23091,141.6,141.6,youngsdata_Alloy_Features,,,,,,,,,,,,,,,,,,,,,,,,,,,,,,,,,,,,,,,,,,,,,,,,,,,
31.0,FeNiCrCoAl3,0.627609599176964,534.531816482957,-26.3844679302335,3.42232795099999,0.1768794135396,8.32697604873908,0.6831522704951231,1469.65005789999,0.15326343628247,12.2645585426645,6.00009,141.7,141.7,youngsdata_Alloy_Features,,,,,,,,,,,,,,,,,,,,,,,,,,,,,,,,,,,,,,,,,,,,,,,,,,,
32.0,FeNiCrCuZr,0.306306678999985,298.151043036914,-13.80048,3.22947999999999,0.11890221559121501,10.6086282900281,1.78507783483711,1840.954,0.21731083728153,13.3816113591719,7.8,141.5,141.5,youngsdata_Alloy_Features,,,,,,,,,,,,,,,,,,,,,,,,,,,,,,,,,,,,,,,,,,,,,,,,,,,
33.0,CuNiCoFeMn,2.35010561124388,171.820307484301,1.78175999999999,4.28499999999999,1.3241749112440702,3.17893412710279,12.2925679769273,1636.754,0.1348480626483,13.3816113591719,9.0,141.1,141.1,youngsdata_Alloy_Features,,,,,,,,,,,,,,,,,,,,,,,,,,,,,,,,,,,,,,,,,,,,,,,,,,,
34.0,CuNiCoFeMnSn0.03,2.34612646836482,192.182096242289,1.52480456383679,4.294261778,0.9451779614048189,3.79398064884202,14.544006134216401,1630.0255905,0.134915126613534,13.6051648877003,8.97029,141.4,141.4,youngsdata_Alloy_Features,,,,,,,,,,,,,,,,,,,,,,,,,,,,,,,,,,,,,,,,,,,,,,,,,,,
35.0,CuNiCoFeMnSn0.05,2.34345276577211,204.409441769932,1.35650521392959,4.30031332,0.797834053643633,4.14550260311254,16.4303166287987,1625.5504274,0.134955243020936,13.7109312622974,8.9505,141.6,141.6,youngsdata_Alloy_Features,,,,,,,,,,,,,,,,,,,,,,,,,,,,,,,,,,,,,,,,,,,,,,,,,,,
36.0,CuNiCoFeMnSn0.08,2.33946553197853,221.156863140118,1.10904982914,4.30936209999999,0.651038347242203,4.61140066469925,20.2092098427581,1618.93013449999,0.135011263603263,13.8443409295655,8.92124999999999,137.2,137.2,youngsdata_Alloy_Features,,,,,,,,,,,,,,,,,,,,,,,,,,,,,,,,,,,,,,,,,,,,,,,,,,,
37.0,CuNiCoFeMnSn0.1,2.3368235455591,231.441893996821,0.947357335660799,4.315375598,0.582124741742434,4.89033645089452,23.726780339666,1614.57824039999,0.135045930443707,13.9217405784103,8.90204,137.6,137.6,youngsdata_Alloy_Features,,,,,,,,,,,,,,,,,,,,,,,,,,,,,,,,,,,,,,,,,,,,,,,,,,,
38.0,CuNiCoFeMnSn0.2,2.32360004680717,275.223433752429,0.175406197156799,4.344532778,0.39085467963728704,6.03224691988095,129.18482197299102,1593.2461855,0.135178063506885,14.2224212170634,8.80779,139.5,139.5,youngsdata_Alloy_Features,,,,,,,,,,,,,,,,,,,,,,,,,,,,,,,,,,,,,,,,,,,,,,,,,,,
39.0,CuNi2FeCrAl0.2,0.355604185694914,304.136923885088,-1.3071297930616,3.317204784,0.897623214135036,3.65719832453276,15.8819635583351,1729.1465749,0.140332871998831,12.0057998788327,8.76933,137.9,137.9,youngsdata_Alloy_Features,,,,,,,,,,,,,,,,,,,,,,,,,,,,,,,,,,,,,,,,,,,,,,,,,,,
40.0,CuNi2FeCrAl0.3,0.367139400903666,318.80148300466,-2.9212514132608,3.33098769199999,0.803749588909091,3.90523822356047,7.19262982297051,1714.11840559999,0.138071890052102,12.2578930176411,8.6604,202.0,202.0,youngsdata_Alloy_Features,,,,,,,,,,,,,,,,,,,,,,,,,,,,,,,,,,,,,,,,,,,,,,,,,,,
41.0,CuNi2FeCrAl0.4,0.377653599239618,332.372808658867,-4.4160955936704,3.34432371099999,0.726938494291617,4.1386584269428,4.79231752456212,1699.68019919999,0.136121008181879,12.4513613288248,8.55566,178.6,178.6,youngsdata_Alloy_Features,,,,,,,,,,,,,,,,,,,,,,,,,,,,,,,,,,,,,,,,,,,,,,,,,,,
42.0,CuNi2FeCrAl0.5,0.387276753158313,344.996834225105,-5.80190116024959,3.35715175299999,0.663135194656304,4.35937828916731,3.6616156540720697,1685.74503909999,0.134460104255364,12.6023399855834,8.45463,78.1,78.1,youngsdata_Alloy_Features,,,,,,,,,,,,,,,,,,,,,,,,,,,,,,,,,,,,,,,,,,,,,,,,,,,
43.0,CuNi2FeCrAl0.8,0.411785298026429,378.259018165996,-9.38340788032639,3.39289972899999,0.524035131757964,4.95847557386017,2.26119146708449,1646.80119279999,0.131023029154731,12.8841792949467,8.17233999999999,139.15,139.15,youngsdata_Alloy_Features,,,,,,,,,,,,,,,,,,,,,,,,,,,,,,,,,,,,,,,,,,,,,,,,,,,
44.0,Al1.25CoCrFeNi,0.565952331445208,429.529782697125,-20.7977842673664,3.21329759799999,0.356587079944895,6.11768052928182,1.05774319689713,1648.38296699999,0.122980128476107,13.3456334236321,7.00014,55.6,55.6,youngsdata_Alloy_Features,,,,,,,,,,,,,,,,,,,,,,,,,,,,,,,,,,,,,,,,,,,,,,,,,,,
45.0,Al1.5CoCrFeNi,0.579727049887413,445.288587084667,-22.3480833185983,3.25127796699999,0.327210800982174,6.364597630494099,0.958376390169315,1615.87161309999,0.124688663915734,13.2546888282738,6.81824999999999,98.6,98.6,youngsdata_Alloy_Features,,,,,,,,,,,,,,,,,,,,,,,,,,,,,,,,,,,,,,,,,,,,,,,,,,,
46.0,Al2CoCrFeNi,0.597286351886105,466.184005821062,-24.4896275694224,3.317792527,0.29098041584228,6.678021284400951,0.8260885304084781,1559.0118451,0.126623291688535,12.976553393523,6.5001,128.3,128.3,youngsdata_Alloy_Features,,,,,,,,,,,,,,,,,,,,,,,,,,,,,,,,,,,,,,,,,,,,,,,,,,,
47.0,Al0.5CoCrCuFeNiTi0.2,0.480984920691162,343.01045638591,-7.776612668544,3.16446104,0.6351493302584891,4.93143139157473,3.3800218074487596,1701.7201272,0.118751100264889,15.4462064517097,8.12288,76.5,76.5,youngsdata_Alloy_Features,,,,,,,,,,,,,,,,,,,,,,,,,,,,,,,,,,,,,,,,,,,,,,,,,,,
48.0,AlCoCrFeNi2,0.516655197715989,373.286155769235,-17.6078763238168,3.230212697,0.442710946778353,5.41401617107253,1.2465392270090299,1691.4282149,0.120554979153869,12.976553393523,7.66672,148.0,148.0,youngsdata_Alloy_Features,,,,,,,,,,,,,,,,,,,,,,,,,,,,,,,,,,,,,,,,,,,,,,,,,,,
49.0,AlCoCr1.2FeNi2,0.511387853416367,377.223148633781,-17.3112199774908,3.219854219,0.455769393988074,5.3443391393985396,1.28375801928638,1707.1735263,0.121146135435844,13.0176675817482,7.6129,150.0,150.0,youngsdata_Alloy_Features,,,,,,,,,,,,,,,,,,,,,,,,,,,,,,,,,,,,,,,,,,,,,,,,,,,
50.0,AlCoCr1.4FeNi3,0.482846718436099,353.670684588731,-15.9084303817691,3.25264547399999,0.498822242697008,4.98763573951422,1.34382359749559,1722.79787579999,0.120105834486507,12.4089566433962,7.89204,157.0,157.0,youngsdata_Alloy_Features,,,,,,,,,,,,,,,,,,,,,,,,,,,,,,,,,,,,,,,,,,,,,,,,,,,
51.0,AlCoCr1.6FeNi4,0.459722096914625,335.211497328899,-14.7027721514688,3.276206448,0.536510274045074,4.69030758566714,1.3919933565215,1734.0263716,0.118621289110756,11.8026816042074,8.0931,88.46,88.46,youngsdata_Alloy_Features,,,,,,,,,,,,,,,,,,,,,,,,,,,,,,,,,,,,,,,,,,,,,,,,,,,
52.0,AlCoCr1.8FeNi5,0.440622333268935,320.306413494082,-13.6848637406224,3.293957624,0.571082884236943,4.438749537332249,1.43267409934591,1742.4786388,0.117077081559758,11.2517590733679,8.24482,105.0,105.0,youngsdata_Alloy_Features,,,,,,,,,,,,,,,,,,,,,,,,,,,,,,,,,,,,,,,,,,,,,,,,,,,
53.0,AlCoCr2.0FeNi6,0.424579356492549,307.99533201075,-12.8255052392244,3.30791602099999,0.6035885293599901,4.22285687339682,1.46791957979523,1749.1338477,0.115608626280178,10.763504626121,8.36362,162.0,162.0,youngsdata_Alloy_Features,,,,,,,,,,,,,,,,,,,,,,,,,,,,,,,,,,,,,,,,,,,,,,,,,,,
54.0,AlCoCr2.2FeNi7,0.410897936379124,297.629814853343,-12.0943600488463,3.31913728699999,0.634610236634562,4.03513264210771,1.4989547100115799,1754.4811259,0.114255067042195,10.3329113617535,8.45908,102.0,102.0,youngsdata_Alloy_Features,,,,,,,,,,,,,,,,,,,,,,,,,,,,,,,,,,,,,,,,,,,,,,,,,,,
55.0,Al0.5CrFeMnNi,2.39073856890455,355.708578148022,-13.166156426008,4.497232805,0.499246875881975,5.1314184043135205,1.7095115899606002,1712.1462117,0.138803724733884,13.1458965663609,7.22215,117.0,117.0,youngsdata_Alloy_Features,,,,,,,,,,,,,,,,,,,,,,,,,,,,,,,,,,,,,,,,,,,,,,,,,,,
56.0,Al0.6CrFeMnNi,2.36551552058514,369.690840435885,-14.542946176582,4.487500355,0.46914225100976603,5.31286540059401,1.54360501503214,1695.2213121,0.138278049929954,13.2422619343463,7.13038,136.0,136.0,youngsdata_Alloy_Features,,,,,,,,,,,,,,,,,,,,,,,,,,,,,,,,,,,,,,,,,,,,,,,,,,,
57.0,Al0.7CrFeMnNi,2.3410981749856,381.907898009813,-15.793353982918,4.47831254,0.444848535458356,5.469725412572799,1.41493058242702,1679.0602818,0.137733418000575,13.3089322591623,7.04269,174.0,174.0,youngsdata_Alloy_Features,,,,,,,,,,,,,,,,,,,,,,,,,,,,,,,,,,,,,,,,,,,,,,,,,,,
58.0,Al0.8CrFeMnNi,2.31735215885433,392.621411767132,-16.9261876349979,4.469244455,0.424878143556823,5.6057127000886195,1.31214830848782,1663.4739849,0.137167309731468,13.3513771035892,6.95824,232.744,232.744,youngsdata_Alloy_Features,,,,,,,,,,,,,,,,,,,,,,,,,,,,,,,,,,,,,,,,,,,,,,,,,,,
59.0,FeMnNi,2.70845782845053,122.851600477975,-4.137695022636,5.10094898999999,0.591860877436693,3.92852306290571,3.72197111312371,1685.98313999999,0.154343720312813,9.13436260647717,8.33325,182.0,182.0,youngsdata_Alloy_Features,,,,,,,,,,,,,,,,,,,,,,,,,,,,,,,,,,,,,,,,,,,,,,,,,,,
60.0,CoMnNi,2.81066334654156,109.179224305725,-5.97765822282,4.98115018799999,0.654900300420314,3.73466394612726,2.55442118388561,1671.64995,0.16309424882564,9.13436260647717,8.66658,190.0,190.0,youngsdata_Alloy_Features,,,,,,,,,,,,,,,,,,,,,,,,,,,,,,,,,,,,,,,,,,,,,,,,,,,
61.0,CoFeNi,0.421049517330444,33.8918158262433,-1.0128686312124,2.965837008,85.0883154613009,0.3276454648614,15.9532296351619,1768.98231,0.0329981514633773,9.13436260647717,8.99991,161.0,161.0,youngsdata_Alloy_Features,,,,,,,,,,,,,,,,,,,,,,,,,,,,,,,,,,,,,,,,,,,,,,,,,,,
62.0,CoCrNi,0.418116714951937,204.299410865523,-5.0234550849468,2.98033686299999,337.314134786592,0.16455908117517,3.4402698814012203,1891.98108,0.111454466038826,9.13436260647717,8.33325,226.0,226.0,youngsdata_Alloy_Features,,,,,,,,,,,,,,,,,,,,,,,,,,,,,,,,,,,,,,,,,,,,,,,,,,,
63.0,Co4Ni4Cr,0.522286171541787,203.685014470873,-2.3618293059152,3.003792184,190.378658253637,0.20528790082676301,6.100963849937459,1795.98203999999,0.112243661043483,8.02315106397808,9.11102,223.0,223.0,youngsdata_Alloy_Features,,,,,,,,,,,,,,,,,,,,,,,,,,,,,,,,,,,,,,,,,,,,,,,,,,,
64.0,Co19Ni19Cr1,0.576609586689293,220.392295204201,-0.7608283044608,3.01284369799999,128.8063065896,0.22647890190757602,15.2753331079187,1759.07648,0.122117127299326,6.60682234155718,9.41026,219.0,219.0,youngsdata_Alloy_Features,,,,,,,,,,,,,,,,,,,,,,,,,,,,,,,,,,,,,,,,,,,,,,,,,,,
65.0,CoFeMnNi,2.60065806131352,112.161713610304,-3.80525,4.452525,0.913960160556606,3.5512495217343503,5.16907388365308,1706.5,0.142894191624432,11.5262926432879,8.5,186.0,186.0,youngsdata_Alloy_Features,,,,,,,,,,,,,,,,,,,,,,,,,,,,,,,,,,,,,,,,,,,,,,,,,,,
66.0,CoCrFeNi ,0.365442957245039,180.372357915507,-3.701,2.9519,126.2823110053,0.30211588476677803,5.82932673738833,1871.75,0.0966953980290685,11.5262926432879,8.25,210.0,210.0,youngsdata_Alloy_Features,,,,,,,,,,,,,,,,,,,,,,,,,,,,,,,,,,,,,,,,,,,,,,,,,,,
67.0,CoCr4Ni4,0.365443817844792,220.946350049056,-6.1703457270368,3.138090841,389.235836901607,0.143570785093206,2.51384135707947,1933.314,0.121573430942418,8.02315106397808,8.11103,240.0,240.0,youngsdata_Alloy_Features,,,,,,,,,,,,,,,,,,,,,,,,,,,,,,,,,,,,,,,,,,,,,,,,,,,
68.0,CoCrFeMnNi,2.40654092456371,214.328159605778,-4.09696,4.14402,1.25185897005807,3.269463576718,5.883132464105199,1801.2,0.138361844451423,13.3816113591719,8.0,202.0,202.0,youngsdata_Alloy_Features,,,,,,,,,,,,,,,,,,,,,,,,,,,,,,,,,,,,,,,,,,,,,,,,,,,
69.0,CoCrFeNi2.1Nb0,0.400139102470979,170.331414965061,-3.69140220549119,3.075290528,152.400346985629,0.268735802503741,5.48832110599641,1840.746,0.0932931150437158,11.0061902267445,8.62744,27.0,27.0,youngsdata_Alloy_Features,,,,,,,,,,,,,,,,,,,,,,,,,,,,,,,,,,,,,,,,,,,,,,,,,,,
70.0,CoCrFeNi2.1Nb0.2,0.39485554307055,240.711041692731,-6.51621547702239,3.08382126399999,1.53706680244111,2.78559094295328,3.43203301689594,1875.07856,0.102258144780052,11.92689583222,8.49063999999999,47.8,47.8,youngsdata_Alloy_Features,,,,,,,,,,,,,,,,,,,,,,,,,,,,,,,,,,,,,,,,,,,,,,,,,,,
71.0,CoCrFeNi2.1Nb0.4,0.389725088492904,287.504505751829,-8.9274214764864,3.09169592399999,0.871114476045088,3.7687476613703197,2.64283364912327,1906.89384,0.109252928746169,12.3728386882638,8.36371,53.0,53.0,youngsdata_Alloy_Features,,,,,,,,,,,,,,,,,,,,,,,,,,,,,,,,,,,,,,,,,,,,,,,,,,,
72.0,Fe20Co23Ni17Cr20Mn20,2.42082073199875,214.254187590347,-3.94948719999999,4.113513,1.25296639303673,3.2634292019683,6.08973341602666,1802.4,0.137581357748788,13.3440546926373,7.97,401.0,401.0,youngsdata_Alloy_Features,,,,,,,,,,,,,,,,,,,,,,,,,,,,,,,,,,,,,,,,,,,,,,,,,,,
73.0,Fe20Co27Ni13Cr20Mn20,2.43978231777242,214.851532226326,-3.7504152,4.072837,1.24311722882593,3.2553301166795396,6.33664446901669,1804.0,0.136725381696303,13.1735297858071,7.93,401.0,401.0,youngsdata_Alloy_Features,,,,,,,,,,,,,,,,,,,,,,,,,,,,,,,,,,,,,,,,,,,,,,,,,,,
74.0,Fe20Co30Ni10Cr20Mn20,2.4539460213501,215.817909358792,-3.59928,4.04233,1.22630153010715,3.24921565028697,6.49327856344216,1805.2,0.136224080103335,12.946558646037,7.9,401.0,401.0,youngsdata_Alloy_Features,,,,,,,,,,,,,,,,,,,,,,,,,,,,,,,,,,,,,,,,,,,,,,,,,,,
75.0,CoCrFeNiV,0.328351612756812,203.783218151053,-8.85664,2.96752,2.73102897456804,2.21355874657846,2.92210549019023,1934.0,0.115134703716994,13.3816113591719,7.6,233.7,233.7,youngsdata_Alloy_Features,,,,,,,,,,,,,,,,,,,,,,,,,,,,,,,,,,,,,,,,,,,,,,,,,,,
76.0,CoCrFeNiVAl0.5,0.450949956800419,365.225226894086,-15.8988303685319,3.06591247699999,0.749457865226369,4.42849600229513,1.70386156517886,1843.0611577,0.12041311616869,14.698050513986,7.18188999999999,209.0,209.0,youngsdata_Alloy_Features,,,,,,,,,,,,,,,,,,,,,,,,,,,,,,,,,,,,,,,,,,,,,,,,,,,
77.0,CoCrFeNiVAl1,0.502439294479691,416.70847880503,-20.5687116126716,3.147912957,0.523534266082554,5.3344089855178005,1.28001803819107,1767.2803449,0.123109133156994,14.897648787046,6.83347,330.0,330.0,youngsdata_Alloy_Features,,,,,,,,,,,,,,,,,,,,,,,,,,,,,,,,,,,,,,,,,,,,,,,,,,,
78.0,CoCrFeNiVAl1.5,0.544886191911811,467.853911530212,-23.668429105166,3.217267875,0.418264066498749,5.9454985282609,1.0639216504639302,1703.14637189999,0.124302799740148,14.7851967235,6.53860999999999,330.0,330.0,youngsdata_Alloy_Features,,,,,,,,,,,,,,,,,,,,,,,,,,,,,,,,,,,,,,,,,,,,,,,,,,,
79.0,CoCrFeNiVAl2,0.580633141673963,515.577767913165,-25.7037968713703,3.276682181,0.35592745063583203,6.389872941015421,0.931853130707913,1648.15791369999,0.124556990966063,14.5326873029392,6.28580999999999,466.0,466.0,youngsdata_Alloy_Features,,,,,,,,,,,,,,,,,,,,,,,,,,,,,,,,,,,,,,,,,,,,,,,,,,,
80.0,TaNbHfZrTi,0.129460115865852,476.414945189589,2.63808,3.19602,0.5364617132909539,4.99441745961379,12.797870215911,2523.0,0.118253963992755,13.3816113591719,4.4,49.88,49.88,youngsdata_Alloy_Features,,,,,,,,,,,,,,,,,,,,,,,,,,,,,,,,,,,,,,,,,,,,,,,,,,,
81.0,TiTa,0.175649999999999,674.5,1.38,3.12565,4.7071308024479,1.1065006915629199,10.922832756710001,2615.5,0.02,5.76314632164397,4.5,111.35,111.35,youngsdata_Alloy_Features,,,,,,,,,,,,,,,,,,,,,,,,,,,,,,,,,,,,,,,,,,,,,,,,,,,
82.0,MoZr,0.0424999999999999,384.0,-5.9,3.1895,0.0880196132679309,8.09170600134862,2.45373280677452,2512.0,0.415,5.76314632164397,5.0,170.18,170.18,youngsdata_Alloy_Features,,,,,,,,,,,,,,,,,,,,,,,,,,,,,,,,,,,,,,,,,,,,,,,,,,,
83.0,MoW,0.0091000000000001,399.5,-0.22,3.1561,134.225478814324,0.14652014652014,43.164656143131204,3295.5,0.0999999999999998,2.88157316082198,6.0,278.54,278.54,youngsdata_Alloy_Features,,,,,,,,,,,,,,,,,,,,,,,,,,,,,,,,,,,,,,,,,,,,,,,,,,,
84.0,WTa,0.0680499999999999,202.5,-7.29,3.23325,0.5679805766163,2.25241329996425,1.38050675777377,3492.5,0.429999999999999,2.88157316082198,5.5,228.93,228.93,youngsdata_Alloy_Features,,,,,,,,,,,,,,,,,,,,,,,,,,,,,,,,,,,,,,,,,,,,,,,,,,,
85.0,WZr,0.0333999999999998,783.5,-8.9,3.1986,0.045637152927130595,7.94612794612795,0.942662950307103,2911.5,0.514999999999999,2.88157316082198,5.0,184.15,184.15,youngsdata_Alloy_Features,,,,,,,,,,,,,,,,,,,,,,,,,,,,,,,,,,,,,,,,,,,,,,,,,,,
86.0,MoTi,0.0984999999999998,477.5,-3.5,3.0485,0.46927364159953305,3.5044247787610496,3.98233410825598,2418.5,0.31,5.76314632164397,5.0,149.76,149.76,youngsdata_Alloy_Features,,,,,,,,,,,,,,,,,,,,,,,,,,,,,,,,,,,,,,,,,,,,,,,,,,,
87.0,TaZr,0.03465,581.0,2.73,3.26665,0.177138213548148,5.70392350807781,5.7188144268620995,2709.0,0.0849999999999999,5.76314632164397,4.5,148.78,148.78,youngsdata_Alloy_Features,,,,,,,,,,,,,,,,,,,,,,,,,,,,,,,,,,,,,,,,,,,,,,,,,,,
88.0,TiZr,0.140999999999999,93.5,-0.222,3.091,0.272321780863366,4.60032626427406,52.8158612224534,2034.5,0.104999999999999,5.76314632164397,4.0,87.67,87.67,youngsdata_Alloy_Features,,,,,,,,,,,,,,,,,,,,,,,,,,,,,,,,,,,,,,,,,,,,,,,,,,,
89.0,WTi,0.107599999999999,877.0,-5.6,3.0576,0.25553378908797997,3.35807705903145,1.45004877985649,2818.0,0.409999999999999,2.88157316082198,5.0,187.03,187.03,youngsdata_Alloy_Features,,,,,,,,,,,,,,,,,,,,,,,,,,,,,,,,,,,,,,,,,,,,,,,,,,,
90.0,MoTa,0.07715,197.0,-4.8,3.22415,1.00150221029295,2.39885427855351,3.71362741100933,3093.0,0.33,5.76314632164397,5.5,225.55,225.55,youngsdata_Alloy_Features,,,,,,,,,,,,,,,,,,,,,,,,,,,,,,,,,,,,,,,,,,,,,,,,,,,
91.0,MoWZr,0.0365427600599625,639.763598948861,-6.675422045112,3.181368186,0.100900380663389,7.76867748218113,2.65124181088263,2906.30426999999,0.445942460413896,6.08957507098478,5.33327999999999,169.72,169.72,youngsdata_Alloy_Features,,,,,,,,,,,,,,,,,,,,,,,,,,,,,,,,,,,,,,,,,,,,,,,,,,,
92.0,MoTiTa,0.143769614974096,566.37572230808,-3.07549404475199,3.13273533899999,1.07992371127404,2.90832264921751,8.045777520944279,2708.97290999999,0.302139001123655,9.13436260647717,4.99995,173.39,173.39,youngsdata_Alloy_Features,,,,,,,,,,,,,,,,,,,,,,,,,,,,,,,,,,,,,,,,,,,,,,,,,,,
93.0,WTaZr,0.055565439019232,664.138397760587,-5.982102578376,3.232801005,0.13158844602070202,6.80275163320386,3.0922094671476597,3037.63628999999,0.450848792834138,6.08957507098478,4.99994999999999,200.28,200.28,youngsdata_Alloy_Features,,,,,,,,,,,,,,,,,,,,,,,,,,,,,,,,,,,,,,,,,,,,,,,,,,,
94.0,TiTaZr,0.151926920523651,596.748779253045,1.72796544017279,3.161068389,0.363067770471811,5.015858481784,12.966907142270701,2452.97547,0.0910428800071702,9.13436260647717,4.33329,122.64,122.64,youngsdata_Alloy_Features,,,,,,,,,,,,,,,,,,,,,,,,,,,,,,,,,,,,,,,,,,,,,,,,,,,
95.0,MoTiZr,0.118113290446079,413.226146292801,-4.2763589159832,3.10963557,0.20519800114240203,6.67194658804405,4.959062962650529,2321.64345,0.352355380262598,9.13436260647717,4.66662,138.74,138.74,youngsdata_Alloy_Features,,,,,,,,,,,,,,,,,,,,,,,,,,,,,,,,,,,,,,,,,,,,,,,,,,,
96.0,MoWTa,0.0688496860079986,326.199057049526,-5.47100168943599,3.20446795499999,1.24362525603583,2.21283344976227,3.66602516206319,3293.63372999999,0.36745186351412,6.08957507098478,5.66661,300.38,300.38,youngsdata_Alloy_Features,,,,,,,,,,,,,,,,,,,,,,,,,,,,,,,,,,,,,,,,,,,,,,,,,,,
97.0,MoWTi,0.0974396824748519,717.00734000427,-4.14213937819199,3.087369126,0.5679457842248851,3.2744627497963705,4.1810708750039804,2843.97155999999,0.349092320167602,6.08957507098478,5.33327999999999,201.33,201.33,youngsdata_Alloy_Features,,,,,,,,,,,,,,,,,,,,,,,,,,,,,,,,,,,,,,,,,,,,,,,,,,,
98.0,WTiTa,0.144623671621902,749.836381899411,-5.11545324495599,3.138801945,0.78798972800809,2.7799258774797297,3.5418825354810903,2975.30357999999,0.396314390351902,6.08957507098478,4.99994999999999,195.83,195.83,youngsdata_Alloy_Features,,,,,,,,,,,,,,,,,,,,,,,,,,,,,,,,,,,,,,,,,,,,,,,,,,,
99.0,WTiZr,0.120321780159703,786.477260408716,-6.54298024954319,3.11570217599999,0.141387236239596,6.56278824843633,2.40863675029525,2587.97412,0.444394997721621,6.08957507098478,4.66662,134.9,134.9,youngsdata_Alloy_Features,,,,,,,,,,,,,,,,,,,,,,,,,,,,,,,,,,,,,,,,,,,,,,,,,,,
100.0,MoTaZr,0.0631009963296936,482.503085420186,-3.54215137813199,3.22673439899999,0.191833817148677,6.90043611703637,7.14653545941838,2771.30561999999,0.357986415943398,9.13436260647717,4.99995,200.97,200.97,youngsdata_Alloy_Features,,,,,,,,,,,,,,,,,,,,,,,,,,,,,,,,,,,,,,,,,,,,,,,,,,,
101.0,MoWTaZr,0.0608033048032752,578.425611033951,-6.095,3.211375,0.18926287214105,6.75838206039352,4.25818032259777,3002.25,0.432572248300789,8.64471948246596,5.25,221.52,221.52,youngsdata_Alloy_Features,,,,,,,,,,,,,,,,,,,,,,,,,,,,,,,,,,,,,,,,,,,,,,,,,,,
102.0,MoWTiZr,0.105078101905201,694.047188597432,-6.0855,3.12355,0.190967698628565,6.7281473687109505,3.78574930914005,2665.0,0.425051467471881,8.64471948246596,5.0,172.58,172.58,youngsdata_Alloy_Features,,,,,,,,,,,,,,,,,,,,,,,,,,,,,,,,,,,,,,,,,,,,,,,,,,,
103.0,MoWTiTa,0.125298311540898,650.28858978149,-5.0075,3.140875,0.964668288006082,2.9935495533847503,5.10224032559723,2955.5,0.376961536499415,8.64471948246596,5.25,199.23,199.23,youngsdata_Alloy_Features,,,,,,,,,,,,,,,,,,,,,,,,,,,,,,,,,,,,,,,,,,,,,,,,,,,
104.0,MoTaTiZr,0.131714812663572,551.254194995376,-2.578,3.157575,0.322298937990175,5.98019552488699,11.4625805912449,2563.75,0.314592991021732,11.5262926432879,4.75,161.75,161.75,youngsdata_Alloy_Features,,,,,,,,,,,,,,,,,,,,,,,,,,,,,,,,,,,,,,,,,,,,,,,,,,,
105.0,WTiTaZr,0.131585207660283,745.865436925455,-4.4755,3.162125,0.248534918462931,5.89768734250022,5.3378800781576805,2763.5,0.399022242487809,8.64471948246596,4.75,168.65,168.65,youngsdata_Alloy_Features,,,,,,,,,,,,,,,,,,,,,,,,,,,,,,,,,,,,,,,,,,,,,,,,,,,
106.0,MoTaTiWZr,0.117848784465517,669.224327113113,-5.17151999999999,3.1591,0.29192016986088803,6.05573898982993,5.7754309281742495,2790.0,0.404791304254426,10.7052890873375,5.0,157.56,157.56,youngsdata_Alloy_Features,,,,,,,,,,,,,,,,,,,,,,,,,,,,,,,,,,,,,,,,,,,,,,,,,,,
,,,,,,,,,,,,,,64.0,latest_research,Ti-Zr-Nb MEA,64.0,"Ti, Zr, Nb",2025.0,中エントロピー合金,,,,,,,,,,,,,,,,,,,,,,,,,,,,,,,,,,,,,,,,,,,,,,
,,,,,,,,,,,,,,69.0,latest_research,Ti-Zr-Hf-Nb-Ta HEA,69.0,"Ti, Zr, Hf, Nb, Ta",2025.0,ナノ結晶化により低減,,,,,,,,,,,,,,,,,,,,,,,,,,,,,,,,,,,,,,,,,,,,,,
,,,,,,,,,,,,,,86.0,latest_research,Ti40Zr25Nb25Ta5Mo5 HEA,86.0,"Ti 40%, Zr 25%, Nb 25%, Ta 5%, Mo 5%",2024.0,良好な強度と生体適合性,,,,,,,,,,,,,,,,,,,,,,,,,,,,,,,,,,,,,,,,,,,,,,
,,,,,,,,,,,,,,82.0,latest_research,Ti-Nb-Ta-Cr-Co HEA,82.0,"Ti, Nb, Ta, Cr, Co",2024.0,圧縮強度1418 MPa,,,,,,,,,,,,,,,,,,,,,,,,,,,,,,,,,,,,,,,,,,,,,,
170.0,,,,,,,,,,,,,,0.444,Estimated_Estimated,,,,,,CoCrFeNi,FCC,,148.0,413.0,48.0,,,,https://doi.org/10.1016/j.dib.2018.11.111,1.0,0.0,0.0,0.0,0.0,0.0,0.0,0.0,0.0,0.25,0.25,0.0,0.25,0.0,0.0,0.0,0.0,0.0,0.0,0.0,0.0,0.0,0.0,0.25,0.0,0.0,0.0,0.0,0.0,0.0,0.0,0.0,0.0,0.0,0.0,0.0
171.0,,,,,,,,,,,,,,0.954,Estimated_Estimated,,,,,,CoCrFeNb0.103Ni,FCC + Im,,318.0,622.0,19.0,,,,https://doi.org/10.1016/j.dib.2018.11.111,1.0,0.0,0.0,1.0,0.0,0.0,0.0,0.0,0.0,0.244,0.244,0.0,0.244,0.0,0.0,0.0,0.0,0.0,0.0,0.0,0.0,0.025,0.0,0.244,0.0,0.0,0.0,0.0,0.0,0.0,0.0,0.0,0.0,0.0,0.0,0.0
172.0,,,,,,,,,,,,,,0.966,Estimated_Estimated,,,,,,CoCrFeNb0.155Ni,FCC + Im,,322.0,744.0,23.0,,,,https://doi.org/10.1016/j.dib.2018.11.111,1.0,0.0,0.0,1.0,0.0,0.0,0.0,0.0,0.0,0.241,0.241,0.0,0.241,0.0,0.0,0.0,0.0,0.0,0.0,0.0,0.0,0.037,0.0,0.241,0.0,0.0,0.0,0.0,0.0,0.0,0.0,0.0,0.0,0.0,0.0,0.0
173.0,,,,,,,,,,,,,,1.209,Estimated_Estimated,,,,,,CoCrFeNb0.206Ni,FCC + Im,,403.0,807.0,9.0,,,,https://doi.org/10.1016/j.dib.2018.11.111,1.0,0.0,0.0,1.0,0.0,0.0,0.0,0.0,0.0,0.238,0.238,0.0,0.238,0.0,0.0,0.0,0.0,0.0,0.0,0.0,0.0,0.049,0.0,0.238,0.0,0.0,0.0,0.0,0.0,0.0,0.0,0.0,0.0,0.0,0.0,0.0
174.0,,,,,,,,,,,,,,1.437,Estimated_Estimated,,,,,,CoCrFeNb0.309Ni,FCC + Im,,479.0,879.0,4.0,,,,https://doi.org/10.1016/j.dib.2018.11.111,1.0,0.0,0.0,1.0,0.0,0.0,0.0,0.0,0.0,0.232,0.232,0.0,0.232,0.0,0.0,0.0,0.0,0.0,0.0,0.0,0.0,0.072,0.0,0.232,0.0,0.0,0.0,0.0,0.0,0.0,0.0,0.0,0.0,0.0,0.0,0.0
175.0,,,,,,,,,,,,,,1.914,Estimated_Estimated,,,,,,CoCrFeNb0.412Ni,FCC + Im,,638.0,1004.0,1.0,,,,https://doi.org/10.1016/j.dib.2018.11.111,1.0,0.0,0.0,1.0,0.0,0.0,0.0,0.0,0.0,0.227,0.227,0.0,0.227,0.0,0.0,0.0,0.0,0.0,0.0,0.0,0.0,0.093,0.0,0.227,0.0,0.0,0.0,0.0,0.0,0.0,0.0,0.0,0.0,0.0,0.0,0.0
176.0,,,,,,,,,,,,,,0.66,Estimated_Estimated,,,,,,Al0.2CoCrFeMnNi,FCC,171.0,220.0,,56.0,,,,https://doi.org/10.1016/j.dib.2018.11.111,1.0,0.0,0.0,0.0,0.0,0.038,0.0,0.0,0.0,0.192,0.192,0.0,0.192,0.0,0.0,0.0,0.0,0.0,0.192,0.0,0.0,0.0,0.0,0.192,0.0,0.0,0.0,0.0,0.0,0.0,0.0,0.0,0.0,0.0,0.0,0.0
177.0,,,,,,,,,,,,,,0.732,Estimated_Estimated,,,,,,Al0.38CoCrFeMnNi,FCC,182.0,244.0,,45.0,,,,https://doi.org/10.1016/j.dib.2018.11.111,1.0,0.0,0.0,0.0,0.0,0.071,0.0,0.0,0.0,0.186,0.186,0.0,0.186,0.0,0.0,0.0,0.0,0.0,0.186,0.0,0.0,0.0,0.0,0.186,0.0,0.0,0.0,0.0,0.0,0.0,0.0,0.0,0.0,0.0,0.0,0.0
178.0,,,,,,,,,,,,,,0.855,Estimated_Estimated,,,,,,Al0.43CoCrFeMnNi,FCC + BCC,183.0,285.0,,35.0,,,,https://doi.org/10.1016/j.dib.2018.11.111,1.0,1.0,0.0,0.0,0.0,0.079,0.0,0.0,0.0,0.184,0.184,0.0,0.184,0.0,0.0,0.0,0.0,0.0,0.184,0.0,0.0,0.0,0.0,0.184,0.0,0.0,0.0,0.0,0.0,0.0,0.0,0.0,0.0,0.0,0.0,0.0
179.0,,,,,,,,,,,,,,0.993,Estimated_Estimated,,,,,,Al0.49CoCrFeMnNi,FCC + BCC,220.0,331.0,,29.0,,,,https://doi.org/10.1016/j.dib.2018.11.111,1.0,1.0,0.0,0.0,0.0,0.089,0.0,0.0,0.0,0.182,0.182,0.0,0.182,0.0,0.0,0.0,0.0,0.0,0.182,0.0,0.0,0.0,0.0,0.182,0.0,0.0,0.0,0.0,0.0,0.0,0.0,0.0,0.0,0.0,0.0,0.0
180.0,,,,,,,,,,,,,,1.578,Estimated_Estimated,,,,,,Al0.56CoCrFeMnNi,FCC + BCC,278.0,526.0,,16.0,,,,https://doi.org/10.1016/j.dib.2018.11.111,1.0,1.0,0.0,0.0,0.0,0.101,0.0,0.0,0.0,0.18,0.18,0.0,0.18,0.0,0.0,0.0,0.0,0.0,0.18,0.0,0.0,0.0,0.0,0.18,0.0,0.0,0.0,0.0,0.0,0.0,0.0,0.0,0.0,0.0,0.0,0.0
181.0,,,,,,,,,,,,,,2.499,Estimated_Estimated,,,,,,Al0.62CoCrFeMnNi,FCC + BCC,405.0,833.0,,5.0,,,,https://doi.org/10.1016/j.dib.2018.11.111,1.0,1.0,0.0,0.0,0.0,0.11,0.0,0.0,0.0,0.178,0.178,0.0,0.178,0.0,0.0,0.0,0.0,0.0,0.178,0.0,0.0,0.0,0.0,0.178,0.0,0.0,0.0,0.0,0.0,0.0,0.0,0.0,0.0,0.0,0.0,0.0
182.0,,,,,,,,,,,,,,0.9,Estimated_Estimated,,,,,,CoCrNi,FCC,,300.0,860.0,60.0,,,,https://doi.org/10.1016/j.dib.2018.11.111,1.0,0.0,0.0,0.0,0.0,0.0,0.0,0.0,0.0,0.333,0.333,0.0,0.0,0.0,0.0,0.0,0.0,0.0,0.0,0.0,0.0,0.0,0.0,0.333,0.0,0.0,0.0,0.0,0.0,0.0,0.0,0.0,0.0,0.0,0.0,0.0
183.0,,,,,,,,,,,,,,0.693,Estimated_Estimated,,,,,,CoMnNi,FCC,,231.0,653.0,38.0,,,,https://doi.org/10.1016/j.dib.2018.11.111,1.0,0.0,0.0,0.0,0.0,0.0,0.0,0.0,0.0,0.333,0.0,0.0,0.0,0.0,0.0,0.0,0.0,0.0,0.333,0.0,0.0,0.0,0.0,0.333,0.0,0.0,0.0,0.0,0.0,0.0,0.0,0.0,0.0,0.0,0.0,0.0
184.0,,,,,,,,,,,,,,0.663,Estimated_Estimated,,,,,,FeMnNi,FCC,,221.0,602.0,36.0,,,,https://doi.org/10.1016/j.dib.2018.11.111,1.0,0.0,0.0,0.0,0.0,0.0,0.0,0.0,0.0,0.0,0.0,0.0,0.333,0.0,0.0,0.0,0.0,0.0,0.333,0.0,0.0,0.0,0.0,0.333,0.0,0.0,0.0,0.0,0.0,0.0,0.0,0.0,0.0,0.0,0.0,0.0
185.0,,,,,,,,,,,,,,0.846,Estimated_Estimated,,,,,,CoCrMnNi,FCC,,282.0,694.0,44.0,,,,https://doi.org/10.1016/j.dib.2018.11.111,1.0,0.0,0.0,0.0,0.0,0.0,0.0,0.0,0.0,0.25,0.25,0.0,0.0,0.0,0.0,0.0,0.0,0.0,0.25,0.0,0.0,0.0,0.0,0.25,0.0,0.0,0.0,0.0,0.0,0.0,0.0,0.0,0.0,0.0,0.0,0.0
186.0,,,,,,,,,,,,,,0.51,Estimated_Estimated,,,,,,CoFeMnNi,FCC,,170.0,550.0,41.0,,,,https://doi.org/10.1016/j.dib.2018.11.111,1.0,0.0,0.0,0.0,0.0,0.0,0.0,0.0,0.0,0.25,0.0,0.0,0.25,0.0,0.0,0.0,0.0,0.0,0.25,0.0,0.0,0.0,0.0,0.25,0.0,0.0,0.0,0.0,0.0,0.0,0.0,0.0,0.0,0.0,0.0,0.0
200.0,,,,,,,,,,,,,,2.709,Estimated_Estimated,,,,,,Hf0.5Nb0.5Ta0.5Ti1.5Zr,BCC,301.0,903.0,990.0,19.0,,,,https://doi.org/10.1016/j.dib.2018.11.111,0.0,1.0,0.0,0.0,0.0,0.0,0.0,0.0,0.0,0.0,0.0,0.0,0.0,0.0,0.0,0.125,0.0,0.0,0.0,0.0,0.0,0.125,0.0,0.0,0.0,0.0,0.0,0.0,0.0,0.125,0.375,0.0,0.0,0.0,0.0,0.25
201.0,,,,,,,,,,,,,,2.637,Estimated_Estimated,,,,,,HfNbTiZr,BCC,,879.0,969.0,15.0,,,,https://doi.org/10.1016/j.dib.2018.11.111,0.0,1.0,0.0,0.0,0.0,0.0,0.0,0.0,0.0,0.0,0.0,0.0,0.0,0.0,0.0,0.25,0.0,0.0,0.0,0.0,0.0,0.25,0.0,0.0,0.0,0.0,0.0,0.0,0.0,0.0,0.25,0.0,0.0,0.0,0.0,0.25
320.0,,,,,,,,,,,,,,0.669,Estimated_Estimated,,,,,,CoCrFeNiGe0.3,FCC,119.0,223.0,617.0,63.2,,,,https://doi.org/10.1016/j.intermet.2021.107167,1.0,0.0,0.0,0.0,0.0,0.0,0.0,0.0,0.0,0.233,0.233,0.0,0.233,0.0,0.07,0.0,0.0,0.0,0.0,0.0,0.0,0.0,0.0,0.233,0.0,0.0,0.0,0.0,0.0,0.0,0.0,0.0,0.0,0.0,0.0,0.0
321.0,,,,,,,,,,,,,,0.654,Estimated_Estimated,,,,,,CoCrFeNiGe0.2,FCC,118.0,218.0,596.0,62.8,,,,https://doi.org/10.1016/j.intermet.2021.107167,1.0,0.0,0.0,0.0,0.0,0.0,0.0,0.0,0.0,0.238,0.238,0.0,0.238,0.0,0.048,0.0,0.0,0.0,0.0,0.0,0.0,0.0,0.0,0.238,0.0,0.0,0.0,0.0,0.0,0.0,0.0,0.0,0.0,0.0,0.0,0.0
322.0,,,,,,,,,,,,,,0.639,Estimated_Estimated,,,,,,CoCrFeNiGe0.1,FCC,113.0,213.0,592.0,60.2,,,,https://doi.org/10.1016/j.intermet.2021.107167,1.0,0.0,0.0,0.0,0.0,0.0,0.0,0.0,0.0,0.244,0.244,0.0,0.244,0.0,0.024,0.0,0.0,0.0,0.0,0.0,0.0,0.0,0.0,0.244,0.0,0.0,0.0,0.0,0.0,0.0,0.0,0.0,0.0,0.0,0.0,0.0
327.0,,,,,,,,,,,,,,1.26,Estimated_Estimated,,,,,,CoCrFeNiMo0.4,FCC+σ phase,,420.0,646.0,24.1,,,,https://doi.org/10.1016/j.msea.2021.142153,1.0,0.0,0.0,1.0,0.0,0.0,0.0,0.0,0.0,0.227,0.227,0.0,0.227,0.0,0.0,0.0,0.0,0.0,0.0,0.091,0.0,0.0,0.0,0.227,0.0,0.0,0.0,0.0,0.0,0.0,0.0,0.0,0.0,0.0,0.0,0.0
328.0,,,,,,,,,,,,,,1.278,Estimated_Estimated,,,,,,CoCrFeNiNb0.1Mo0.3,FCC+Laves phase,,426.0,714.0,17.4,,,,https://doi.org/10.1016/j.msea.2021.142153,1.0,0.0,0.0,1.0,0.0,0.0,0.0,0.0,0.0,0.227,0.227,0.0,0.227,0.0,0.0,0.0,0.0,0.0,0.0,0.068,0.0,0.023,0.0,0.227,0.0,0.0,0.0,0.0,0.0,0.0,0.0,0.0,0.0,0.0,0.0,0.0
329.0,,,,,,,,,,,,,,1.53,Estimated_Estimated,,,,,,CoCrFeNiNb0.2Mo0.2,FCC+Laves phase,,510.0,763.0,10.0,,,,https://doi.org/10.1016/j.msea.2021.142153,1.0,0.0,0.0,1.0,0.0,0.0,0.0,0.0,0.0,0.227,0.227,0.0,0.227,0.0,0.0,0.0,0.0,0.0,0.0,0.045,0.0,0.045,0.0,0.227,0.0,0.0,0.0,0.0,0.0,0.0,0.0,0.0,0.0,0.0,0.0,0.0
330.0,,,,,,,,,,,,,,2.076,Estimated_Estimated,,,,,,CoCrFeNiNb0.3Mo0.1,FCC+Laves phase,,692.0,894.0,7.5,,,,https://doi.org/10.1016/j.msea.2021.142153,1.0,0.0,0.0,1.0,0.0,0.0,0.0,0.0,0.0,0.227,0.227,0.0,0.227,0.0,0.0,0.0,0.0,0.0,0.0,0.023,0.0,0.068,0.0,0.227,0.0,0.0,0.0,0.0,0.0,0.0,0.0,0.0,0.0,0.0,0.0,0.0
331.0,,,,,,,,,,,,,,1.854,Estimated_Estimated,,,,,,CoCrFeNiNb0.4,FCC+Laves phase,,618.0,645.0,4.4,,,,https://doi.org/10.1016/j.msea.2021.142153,1.0,0.0,0.0,1.0,0.0,0.0,0.0,0.0,0.0,0.227,0.227,0.0,0.227,0.0,0.0,0.0,0.0,0.0,0.0,0.0,0.0,0.091,0.0,0.227,0.0,0.0,0.0,0.0,0.0,0.0,0.0,0.0,0.0,0.0,0.0,0.0
332.0,,,,,,,,,,,,,,1.86,Estimated_Estimated,,,,,,CoCrFeMnNi,FCC,,620.0,,,,,LMD25◦C - Data is based upon FEM simulations at different test temperature,https://doi.org/10.1016/j.jmst.2020.10.052,1.0,0.0,0.0,0.0,0.0,0.0,0.0,0.0,0.0,0.2,0.2,0.0,0.2,0.0,0.0,0.0,0.0,0.0,0.2,0.0,0.0,0.0,0.0,0.2,0.0,0.0,0.0,0.0,0.0,0.0,0.0,0.0,0.0,0.0,0.0,0.0
333.0,,,,,,,,,,,,,,1.575,Estimated_Estimated,,,,,,CoCrFeMnNi,FCC,,525.0,,,,,LMD100◦C - Data is based upon FEM simulations at different test temperature,https://doi.org/10.1016/j.jmst.2020.10.052,1.0,0.0,0.0,0.0,0.0,0.0,0.0,0.0,0.0,0.2,0.2,0.0,0.2,0.0,0.0,0.0,0.0,0.0,0.2,0.0,0.0,0.0,0.0,0.2,0.0,0.0,0.0,0.0,0.0,0.0,0.0,0.0,0.0,0.0,0.0,0.0
334.0,,,,,,,,,,,,,,1.26,Estimated_Estimated,,,,,,CoCrFeMnNi,FCC,,420.0,,,,,LMD200◦C - Data is based upon FEM simulations at different test temperature,https://doi.org/10.1016/j.jmst.2020.10.052,1.0,0.0,0.0,0.0,0.0,0.0,0.0,0.0,0.0,0.2,0.2,0.0,0.2,0.0,0.0,0.0,0.0,0.0,0.2,0.0,0.0,0.0,0.0,0.2,0.0,0.0,0.0,0.0,0.0,0.0,0.0,0.0,0.0,0.0,0.0,0.0
335.0,,,,,,,,,,,,,,1.11,Estimated_Estimated,,,,,,CoCrFeMnNi,FCC,,370.0,,,,,LMD600◦C - Data is based upon FEM simulations at different test temperature,https://doi.org/10.1016/j.jmst.2020.10.052,1.0,0.0,0.0,0.0,0.0,0.0,0.0,0.0,0.0,0.2,0.2,0.0,0.2,0.0,0.0,0.0,0.0,0.0,0.2,0.0,0.0,0.0,0.0,0.2,0.0,0.0,0.0,0.0,0.0,0.0,0.0,0.0,0.0,0.0,0.0,0.0
