Repository: keisuke58/AI_metallugy_HEA

# 📊 データ収集ガイド

**作成日**: 2026年1月20日  
**目的**: HEA弾性率予測プロジェクト用のデータ収集

---

## 🎯 データ収集の目標

- **Gorsse Dataset**: 約370合金（弾性率データ含む）
- **DOE/OSTI Dataset**: 107合金の弾性率データ、340合金の相データ
- **最新研究データ**: 2024-2025年の文献から抽出
- **統合データ数**: 400-500合金

---

### 1. Gorsse Dataset ⭐⭐⭐⭐⭐（最優先）

**出典**: 
- Gorsse, S., Nguyen, M. H., Senkov, O. N., & Miracle, D. B. (2018)
- "Database on the mechanical properties of high entropy alloys and complex concentrated alloys"
- Data in Brief, 2018

**データ内容**:
- 約370合金（2004-2016年）
- Young's modulus（弾性率）を含む
- 降伏強度、引張強度、硬度

**ダウンロード方法**:
1. PubMedで論文を検索: https://pubmed.ncbi.nlm.nih.gov/30761350/
2. 論文の補足資料（Supplementary Material）を確認
3. データファイルをダウンロード（CSVまたはExcel形式）
4.

File: AI_metallurgy/data_collection/collected_data/comprehensive_data_20260119_192614.csv (part 1 of 3)
alloy_name,elastic_modulus,source,mixing_entropy,mixing_enthalpy,valence_electron,diff_in_atomic_radii,diff_electronegativity,omega,lambda,phases,density,hardness,yield_strength,mean_atomic_radius,std_atomic_radius,max_atomic_radius,min_atomic_radius,delta_r,mean_electronegativity,std_electronegativity,delta_chi,vec,mixing_entropy.1,num_elements,comp_Ti,comp_Zr,comp_Hf,comp_Nb,comp_Ta,comp_V,comp_Cr,comp_Mo,comp_W,comp_Fe,comp_Co,comp_Ni,comp_Cu,comp_Al,comp_Mn,comp_Si,comp_Sn
CoCrFeNi2.1Nb0,27.0,DOE/OSTI,11.0061902267445,-3.69140220549119,8.62744,0.268735802503741,0.0932931150437158,5.48832110599641,152.400346985629,,,,,25.07450980392157,16.151600132841672,51.05882352941177,0.0,51.05882352941177,0.3678823529411764,0.2499732980742065,0.7864705882352941,8.627450980392158,11.005548812696356,5,0.0,0.0,0.0,0.0,0.0,0.0,0.196078431372549,0.0,0.0,0.196078431372549,0.196078431372549,0.411764705882353,0.0,0.0,0.0,0.0,0.0
AlCoCrCuNiTi,36.0,Gorsse,,,,,,,,BCC,6.4,,,22.08333333333333,1.5053915449821371,24.5,20.666666666666664,3.833333333333336,0.2916666666666666,0.0251661147842358,0.0616666666666666,7.166666666666667,14.896688227162048,6,0.1666666666666666,0.0,0.0,0.0,0.0,0.0,0.1666666666666666,0.0,0.0,0.0,0.1666666666666666,0.1666666666666666,0.1666666666666666,0.1666666666666666,0.0,0.0,0.0
AlCoCrCuNiTiY0.5,36.0,Gorsse,,,,,,,,Im,6.1,,,22.08333333333333,1.5053915449821371,24.5,20.666666666666664,3.833333333333336,0.2916666666666666,0.0251661147842358,0.0616666666666666,7.166666666666667,14.896688227162048,6,0.1666666666666666,0.0,0.0,0.0,0.0,0.0,0.1666666666666666,0.0,0.0,0.0,0.1666666666666666,0.1666666666666666,0.1666666666666666,0.1666666666666666,0.0,0.0,0.0
AlCoCrCuNiTiY,37.0,Gorsse,,,,,,,,Im,5.8,,,22.08333333333333,1.5053915449821371,24.5,20.666666666666664,3.833333333333336,0.2916666666666666,0.0251661147842358,0.0616666666666666,7.166666666666667,14.896688227162048,6,0.1666666666666666,0.0,0.0,0.0,0.0,0.0,0.1666666666666666,0.0,0.0,0.0,0.1666666666666666,0.1666666666666666,0.1666666666666666,0.1666666666666666,0.0,0.0,0.0
AlCoCrCuNiTiY0.8,38.0,Gorsse,,,,,,,,Im,5.9,,,22.08333333333333,1.5053915449821371,24.5,20.666666666666664,3.833333333333336,0.2916666666666666,0.0251661147842358,0.0616666666666666,7.166666666666667,14.896688227162048,6,0.1666666666666666,0.0,0.0,0.0,0.0,0.0,0.1666666666666666,0.0,0.0,0.0,0.1666666666666666,0.1666666666666666,0.1666666666666666,0.1666666666666666,0.0,0.0,0.0
CoCrFeNi2.1Nb0.2,47.8,DOE/OSTI,11.92689583222,-6.51621547702239,8.49063999999999,2.78559094295328,0.102258144780052,3.43203301689594,1.53706680244111,,,,,25.230188679245284,13.901091899508328,49.13207547169812,5.509433962264152,43.62264150943396,0.3660754716981132,0.2233685092443344,0.6964150943396227,8.49056603773585,11.926143276728778,5,0.0,0.0,0.0,0.0377358490566037,0.0,0.0,0.1886792452830188,0.0,0.0,0.1886792452830188,0.1886792452830188,0.3962264150943396,0.0,0.0,0.0,0.0,0.0
TaNbHfZrTi,49.88,DOE/OSTI,13.3816113591719,2.63808,4.4,4.99441745961379,0.118253963992755,12.797870215911,0.5364617132909539,,,,,30.32,1.2936769303036972,32.0,29.200000000000003,2.799999999999997,0.2908,0.0236507927985511,0.06,4.4,13.380866803977112,5,0.2,0.2,0.2,0.2,0.2,0.0,0.0,0.0,0.0,0.0,0.0,0.0,0.0,0.0,0.0,0.0,0.0
CoCrFeNi2.1Nb0.4,53.0,DOE/OSTI,12.3728386882638,-8.9274214764864,8.36371,3.76874766137032,0.109252928746169,2.64283364912327,0.871114476045088,,,,,25.37454545454545,11.983115393980588,47.345454545454544,10.61818181818182,36.72727272727273,0.3644,0.2000418600821437,0.6129090909090908,8.363636363636363,12.372082108207104,5,0.0,0.0,0.0,0.0727272727272727,0.0,0.0,0.1818181818181818,0.0,0.0,0.1818181818181818,0.1818181818181818,0.3818181818181818,0.0,0.0,0.0,0.0,0.0
HfNbTaTiZr,55.0,Gorsse,,,,,,,,BCC,9.7,295.0,1073.0,30.320000000000004,1.2936769303036972,32.0,29.200000000000003,2.799999999999997,0.2908,0.0236507927985511,0.06,4.4,13.380866803977112,5,0.2,0.2,0.2,0.2,0.2,0.0,0.0,0.0,0.0,0.0,0.0,0.0,0.0,0.0,0.0,0.0,0.0
Al1.25CoCrFeNi,55.6,DOE/OSTI,13.3456334236321,-20.7977842673664,7.00014,6.11768052928182,0.122980128476107,1.05774319689713,0.356587079944895,,,,,25.971428571428568,4.0459492353982265,34.047619047619044,23.619047619047617,10.428571428571429,0.354,0.0220566164917867,0.0671428571428572,7.0,13.34479025611359,5,0.0,0.0,0.0,0.0,0.0,0.0,0.1904761904761904,0.0,0.0,0.1904761904761904,0.1904761904761904,0.1904761904761904,0.0,0.238095238095238,0.0,0.0,0.0
CoCrCuFeNi,56.0,Gorsse,,,,,,,,FCC,8.3,132.0,230.0,25.24,0.3200000000000004,25.6,24.8,0.8000000000000007,0.3672000000000001,0.0184434270134376,0.0499999999999999,8.8,13.380866803977112,5,0.0,0.0,0.0,0.0,0.0,0.0,0.2,0.0,0.0,0.2,0.2,0.2,0.2,0.0,0.0,0.0,0.0
Al0.3HfNbTaTiZr,63.0,Gorsse,,,,,,,,BCC,9.5,353.0,1188.0,25.18553459119497,7.724185229456975,30.18867924528302,8.09433962264151,22.09433962264151,0.2438050314465409,0.0712507073961928,0.2107547169811321,4.320754716981132,14.431908651129232,6,0.1886792452830188,0.1886792452830188,0.1886792452830188,0.1886792452830188,0.1886792452830188,0.0,0.0,0.0,0.0,0.0,0.0,0.0,0.0,0.0566037735849056,0.0,0.0,0.0
"Ti, Zr, Nb",64.0,Latest Research,,,,,,,,,,,,50.333333333333336,2.125680718856553,53.33333333333333,48.66666666666666,4.666666666666664,0.4966666666666666,0.0385861230093007,0.0899999999999999,4.333333333333333,9.133862567986665,3,0.3333333333333333,0.3333333333333333,0.0,0.3333333333333333,0.0,0.0,0.0,0.0,0.0,0.0,0.0,0.0,0.0,0.0,0.0,0.0,0.0
"Ti, Zr, Hf, Nb, Ta",69.0,Latest Research,,,,,,,,,,,,30.320000000000004,1.2936769303036972,32.0,29.200000000000003,2.799999999999997,0.2908,0.0236507927985511,0.06,4.4,13.380866803977112,5,0.2,0.2,0.2,0.2,0.2,0.0,0.0,0.0,0.0,0.0,0.0,0.0,0.0,0.0,0.0,0.0,0.0
AlLiMg0.5ScTi1.5,69.0,Gorsse,,,,,,,,FCC + HCP,2.7,591.0,,72.7,15.5,88.2,57.2,31.0,0.784,0.1399999999999999,0.2799999999999998,3.6,5.595418999514958,2,0.6,0.0,0.0,0.0,0.0,0.0,0.0,0.0,0.0,0.0,0.0,0.0,0.0,0.4,0.0,0.0,0.0
AlCo0.5CrCuFeNi,71.6,DOE/OSTI,14.698050513986,-10.4575314615415,7.72734999999999,5.4480609805796,0.121689821042906,2.2729037929904696,0.495194503571481,,,,,21.560606060606062,4.696407590998647,26.0,11.363636363636363,14.636363636363637,0.2984848484848485,0.060661338427354,0.1763636363636364,7.727272727272728,14.697168880613484,6,0.0,0.0,0.0,0.0,0.0,0.0,0.1818181818181818,0.0,0.0,0.1818181818181818,0.0909090909090909,0.1818181818181818,0.1818181818181818,0.1818181818181818,0.0,0.0,0.0
CuNiCoFeCrAl0.5V0.4,71.9,DOE/OSTI,15.7627335490913,-6.4411618576188,8.05081,4.24974728784141,0.118160443516051,4.22438242212129,0.8727810808955221,,,,,18.307506053268764,4.945887912717168,21.694915254237287,9.084745762711863,12.610169491525422,0.2575544794188861,0.0861016881061777,0.2132203389830508,8.050847457627118,15.761806267091249,7,0.0,0.0,0.0,0.0,0.0,0.0677966101694915,0.1694915254237288,0.0,0.0,0.1694915254237288,0.1694915254237288,0.1694915254237288,0.1694915254237288,0.0847457627118644,0.0,0.0,0.0
AlCoCrFeNiTi0.5,72.0,Gorsse,,,,,,,,FCC,6.4,178.0,2040.0,21.8030303030303,3.950247286839256,26.0,13.363636363636363,12.636363636363637,0.2927272727272727,0.0711727808806991,0.2072727272727272,6.909090909090908,14.697168880613486,6,0.0909090909090909,0.0,0.0,0.0,0.0,0.0,0.1818181818181818,0.0,0.0,0.1818181818181818,0.1818181818181818,0.1818181818181818,0.0,0.1818181818181818,0.0,0.0,0.0
AlC1.5CoCrFeNi,73.0,Gorsse,,,,,,,,BCC + Im,7.0,,1255.0,25.840000000000003,1.4051334456200235,28.6,24.8,3.8000000000000007,0.3556,0.0241130669969624,0.0599999999999999,7.200000000000001,13.380866803977112,5,0.0,0.0,0.0,0.0,0.0,0.0,0.2,0.0,0.0,0.2,0.2,0.2,0.0,0.2,0.0,0.0,0.0
CoCrCuFeMnNiTiV,74.0,Gorsse,,,,,,,,FCC + BCC + Im,7.3,,1312.0,16.234375,0.8826396401561625,18.375,15.5,2.875,0.2171874999999999,0.0185799581202434,0.0462499999999999,7.5,17.288476977526155,8,0.125,0.0,0.0,0.0,0.0,0.125,0.125,0.0,0.0,0.125,0.125,0.125,0.125,0.0,0.125,0.0,0.0
AlCCoCrFeNi,75.0,Gorsse,,,,,,,,BCC + Im,6.9,,1251.0,25.840000000000003,1.4051334456200235,28.6,24.8,3.8000000000000007,0.3556,0.0241130669969624,0.0599999999999999,7.200000000000001,13.380866803977112,5,0.0,0.0,0.0,0.0,0.0,0.0,0.2,0.0,0.0,0.2,0.2,0.2,0.0,0.2,0.0,0.0,0.0
Al0.5CoCrCuFeNiTi0.2,76.5,DOE/OSTI,15.4462064517097,-7.776612668544,8.12288,4.93143139157473,0.118751100264889,3.38002180744876,0.6351493302584891,,,,,18.343358395989977,6.324220612712013,22.45614035087719,5.157894736842105,17.298245614035086,0.25796992481203,0.1049445410682267,0.2810526315789473,8.12280701754386,15.445250898743796,7,0.0350877192982456,0.0,0.0,0.0,0.0,0.0,0.175438596491228,0.0,0.0,0.175438596491228,0.175438596491228,0.175438596491228,0.175438596491228,0.087719298245614,0.0,0.0,0.0
CoCrCuFeNiTi,77.0,Gorsse,,,,,,,,FCC,7.4,,1272.0,21.61111111111111,1.3146843962443595,24.5,20.666666666666664,3.833333333333336,0.2977777777777777,0.0231273981072207,0.0616666666666666,7.999999999999999,14.896688227162048,6,0.1666666666666666,0.0,0.0,0.0,0.0,0.0,0.1666666666666666,0.0,0.0,0.1666666666666666,0.1666666666666666,0.1666666666666666,0.1666666666666666,0.0,0.0,0.0,0.0
CuNi2FeCrAl0.5,78.1,DOE/OSTI,12.6023399855834,-5.80190116024959,8.45463,4.35937828916731,0.134460104255364,3.6616156540720697,0.663135194656304,,,,,25.50909090909091,10.551659616437457,45.09090909090909,13.0,32.09090909090909,0.3641818181818182,0.179896756433257,0.5481818181818182,8.454545454545457,12.60159591364062,5,0.0,0.0,0.0,0.0,0.0,0.0,0.1818181818181818,0.0,0.0,0.1818181818181818,0.0,0.3636363636363636,0.1818181818181818,0.0909090909090909,0.0,0.0,0.0
FeNiCrCuMo,81.9,DOE/OSTI,13.3816113591719,4.61232,8.2,3.58022880885233,0.161170716943246,5.78675080282412,1.04396718290286,,,,,25.8,1.0430723848324237,27.8,24.8,3.0,0.3783999999999999,0.0322341433886492,0.1,8.200000000000001,13.380866803977112,5,0.0,0.0,0.0,0.0,0.0,0.0,0.2,0.2,0.0,0.2,0.0,0.2,0.2,0.0,0.0,0.0,0.0
"Ti, Nb, Ta, Cr, Co",82.0,Latest Research,,,,,,,,,,,,27.68,1.9538679586911711,29.4,25.0,4.400000000000002,0.3272,0.0267013108292458,0.0759999999999999,5.8,13.380866803977112,5,0.2,0.0,0.0,0.2,0.2,0.0,0.2,0.0,0.0,0.0,0.2,0.0,0.0,0.0,0.0,0.0,0.0
"Ti 40%, Zr 25%, Nb 25%, Ta 5%, Mo 5%",86.0,Latest Research,,,,,,,,,,,,29.520000000000003,1.3658696863171091,32.0,27.8,4.199999999999999,0.3252,0.0563361340526664,0.166,4.800000000000001,13.380866803977112,5,0.2,0.2,0.0,0.2,0.2,0.0,0.0,0.2,0.0,0.0,0.0,0.0,0.0,0.0,0.0,0.0,0.0
TiZr,87.67,DOE/OSTI,5.76314632164397,-0.222,4.0,4.60032626427406,0.104999999999999,52.8158612224534,0.272321780863366,,,,,76.75,3.25,80.0,73.5,6.5,0.7175,0.0524999999999999,0.1049999999999999,4.0,5.762825659175385,2,0.5,0.5,0.0,0.0,0.0,0.0,0.0,0.0,0.0,0.0,0.0,0.0,0.0,0.0,0.0,0.0,0.0
AlCoCr1.6FeNi4,88.46,DOE/OSTI,11.8026816042074,-14.7027721514688,8.0931,4.69030758566714,0.118621289110756,1.3919933565215,0.536510274045074,,,,,25.460465116279067,16.46009251962035,57.67441860465116,14.534883720930232,43.13953488372093,0.3631627906976744,0.2658061444660587,0.7011627906976744,8.093023255813954,11.801985661261778,5,0.0,0.0,0.0,0.0,0.0,0.0,0.186046511627907,0.0,0.0,0.1162790697674418,0.1162790697674418,0.4651162790697674,0.0,0.1162790697674418,0.0,0.0,0.0
AlCoCrFeNiTi,90.0,Gorsse,,,,,,,,BCC,6.2,,1860.0,22.02777777777777,1.5378456150740458,24.5,20.666666666666664,3.833333333333336,0.2897222222222221,0.0235587655045582,0.0616666666666666,6.666666666666667,14.896688227162048,6,0.1666666666666666,0.0,0.0,0.0,0.0,0.0,0.1666666666666666,0.0,0.0,0.1666666666666666,0.1666666666666666,0.1666666666666666,0.0,0.1666666666666666,0.0,0.0,0.0
Al0.25NbTaTiV,92.0,Gorsse,,,,,,,,BCC,8.8,,1330.0,28.647058823529413,10.180244115060036,34.588235294117645,8.411764705882353,26.17647058823529,0.314,0.1101646455762832,0.2888235294117646,4.647058823529412,12.70766391344736,5,0.2352941176470588,0.0,0.0,0.2352941176470588,0.2352941176470588,0.2352941176470588,0.0,0.0,0.0,0.0,0.0,0.0,0.0,0.0588235294117647,0.0,0.0,0.0
HfNbTiZr,92.0,Gorsse,,,,,,,,BCC,8.4,,879.0,38.25,1.6298006013006625,40.0,36.5,3.5,0.360625,0.0324217808733573,0.075,4.25,11.52565131835077,4,0.25,0.25,0.25,0.25,0.0,0.0,0.0,0.0,0.0,0.0,0.0,0.0,0.0,0.0,0.0,0.0,0.0
CoCrCuFeNiTi0.5,93.0,Gorsse,,,,,,,,FCC,7.8,,700.0,21.348484848484848,3.5807938339389764,23.272727272727277,13.363636363636363,9.90909090909091,0.3015151515151515,0.073835620172409,0.2072727272727272,8.363636363636363,14.697168880613486,6,0.0909090909090909,0.0,0.0,0.0,0.0,0.0,0.1818181818181818,0.0,0.0,0.1818181818181818,0.1818181818181818,0.1818181818181818,0.1818181818181818,0.0,0.0,0.0,0.0
Al2CoCrFeNiTi,94.0,Gorsse,,,,,,,,BCC,5.6,643.0,,22.28571428571429,8.380817098475257,40.85714285714285,17.71428571428571,23.142857142857142,0.2866666666666667,0.079683330167457,0.24,6.142857142857142,14.53177536233862,6,0.1428571428571428,0.0,0.0,0.0,0.0,0.0,0.1428571428571428,0.0,0.0,0.1428571428571428,0.1428571428571428,0.1428571428571428,0.0,0.2857142857142857,0.0,0.0,0.0
HfMo0.25NbTaTiZr,96.0,Gorsse,,,,,,,,BCC,9.9,395.0,1112.0,25.166666666666668,8.370653394234507,30.476190476190474,6.619047619047619,23.85714285714285,0.2479365079365079,0.0680617448247661,0.2019047619047619,4.476190476190476,14.335348767850856,6,0.1904761904761904,0.1904761904761904,0.1904761904761904,0.1904761904761904,0.1904761904761904,0.0,0.0,0.0476190476190476,0.0,0.0,0.0,0.0,0.0,0.0,0.0,0.0,0.0
Al0.5HfNbTaTiZr,97.0,Gorsse,,,,,,,,BCC,9.3,396.0,1302.0,25.13636363636364,5.532710144468056,29.090909090909093,13.0,16.090909090909093,0.2446969696969697,0.0481572740992313,0.1445454545454545,4.272727272727273,14.697168880613484,6,0.1818181818181818,0.1818181818181818,0.1818181818181818,0.1818181818181818,0.1818181818181818,0.0,0.0,0.0,0.0,0.0,0.0,0.0,0.0,0.0909090909090909,0.0,0.0,0.0
Al0.5NbTaTiV,97.0,Gorsse,,,,,,,,BCC,8.5,,1014.0,28.64444444444444,6.466017531375041,32.666666666666664,15.888888888888888,16.77777777777778,0.3144444444444444,0.0685223222167441,0.1833333333333332,4.555555555555555,13.14521343892854,5,0.2222222222222222,0.0,0.0,0.2222222222222222,0.2222222222222222,0.2222222222222222,0.0,0.0,0.0,0.0,0.0,0.0,0.0,0.1111111111111111,0.0,0.0,0.0
Al1.5CoCrFeNi,98.6,DOE/OSTI,13.2546888282738,-22.3480833185983,6.81824999999999,6.364597630494099,0.124688663915734,0.958376390169315,0.327210800982174,,,,,26.090909090909086,6.459025333938767,39.0,22.545454545454547,16.454545454545453,0.3525454545454545,0.0460413037705554,0.1372727272727272,6.818181818181818,13.25390193646719,5,0.0,0.0,0.0,0.0,0.0,0.0,0.1818181818181818,0.0,0.0,0.1818181818181818,0.1818181818181818,0.1818181818181818,0.0,0.2727272727272727,0.0,0.0,0.0
AlNbTaTiV,101.0,Gorsse,,,,,,,,BCC,7.9,,993.0,28.640000000000004,0.958331884056876,29.4,26.8,2.6000000000000014,0.3152,0.0096829747495281,0.0259999999999999,4.4,13.380866803977112,5,0.2,0.0,0.0,0.2,0.2,0.2,0.0,0.0,0.0,0.0,0.0,0.0,0.0,0.2,0.0,0.0,0.0
HfMo0.5NbTaTiZr,102.0,Gorsse,,,,,,,,BCC,10.0,480.0,1317.0,25.075757575757574,5.665714552973521,29.090909090909093,12.636363636363637,16.454545454545457,0.253030303030303,0.0320539604729561,0.0945454545454545,4.545454545454546,14.697168880613484,6,0.1818181818181818,0.1818181818181818,0.1818181818181818,0.1818181818181818,0.1818181818181818,0.0,0.0,0.0909090909090909,0.0,0.0,0.0,0.0,0.0,0.0,0.0,0.0,0.0
Al0.75HfNbTaTiZr,102.0,Gorsse,,,,,,,,BCC,9.3,427.0,1415.0,25.07971014492753,3.0524109766586776,27.82608695652174,18.65217391304348,9.173913043478262,0.2457246376811594,0.0246518501456982,0.0682608695652173,4.217391304347826,14.854820038583846,6,0.1739130434782608,0.1739130434782608,0.1739130434782608,0.1739130434782608,0.1739130434782608,0.0,0.0,0.0,0.0,0.0,0.0,0.0,0.0,0.1304347826086956,0.0,0.0,0.0
AlCoCr2.2FeNi7,102.0,DOE/OSTI,10.3329113617535,-12.0943600488463,8.45908,4.03513264210771,0.114255067042195,1.49895471001158,0.634610236634562,,,,,25.30491803278689,23.418317332170776,71.14754098360656,10.245901639344265,60.9016393442623,0.3662622950819673,0.3697373923711096,0.9639344262295084,8.459016393442624,10.33221762229489,5,0.0,0.0,0.0,0.0,0.0,0.0,0.180327868852459,0.0,0.0,0.0819672131147541,0.0819672131147541,0.5737704918032788,0.0,0.0819672131147541,0.0,0.0,0.0
AlHfNbTaTiZr,103.0,Gorsse,,,,,,,,BCC + Im,8.6,441.0,1489.0,25.02777777777777,1.1197580205970206,26.666666666666664,23.83333333333333,2.833333333333332,0.2466666666666666,0.0204350823974994,0.0516666666666666,4.166666666666666,14.896688227162048,6,0.1666666666666666,0.1666666666666666,0.1666666666666666,0.1666666666666666,0.1666666666666666,0.0,0.0,0.0,0.0,0.0,0.0,0.0,0.0,0.1666666666666666,0.0,0.0,0.0
Al0.25CoCrCu0.75FeNiTi0.5,103.0,Gorsse,,,,,,,,FCC,7.5,,750.0,18.3961038961039,5.95044045504535,23.272727272727277,6.5,16.772727272727273,0.2565584415584415,0.1004046879690699,0.2740909090909091,8.0,15.54721513376999,7,0.0909090909090909,0.0,0.0,0.0,0.0,0.0,0.1818181818181818,0.0,0.0,0.1818181818181818,0.1818181818181818,0.1818181818181818,0.1363636363636363,0.0454545454545454,0.0,0.0,0.0
NbTiVZr,104.0,Gorsse,,,,,,,,BCC,6.5,335.0,1105.0,36.6875,2.300645289913245,40.0,33.5,6.5,0.38125,0.0292884362846499,0.0749999999999999,4.5,11.52565131835077,4,0.25,0.25,0.0,0.25,0.0,0.25,0.0,0.0,0.0,0.0,0.0,0.0,0.0,0.0,0.0,0.0,0.0
AlCoCr1.8FeNi5,105.0,DOE/OSTI,11.2517590733679,-13.6848637406224,8.24482,4.438749537332249,0.117077081559758,1.43267409934591,0.571082884236943,,,,,25.39591836734694,19.34624385215397,63.26530612244898,12.755102040816324,50.51020408163266,0.3644489795918367,0.3089138419785214,0.8102040816326531,8.244897959183673,11.25116807109844,5,0.0,0.0,0.0,0.0,0.0,0.0,0.183673469387755,0.0,0.0,0.1020408163265306,0.1020408163265306,0.5102040816326531,0.0,0.1020408163265306,0.0,0.0,0.0
AlNbTiV,105.0,Gorsse,,,,,,,,BCC,5.5,448.0,1020.0,35.625,1.2808688457449495,36.75,33.5,3.25,0.39875,0.0083852549156242,0.0224999999999999,4.25,11.52565131835077,4,0.25,0.0,0.0,0.25,0.0,0.25,0.0,0.0,0.0,0.0,0.0,0.0,0.0,0.25,0.0,0.0,0.0
NbTaTiV,106.0,Gorsse,,,,,,,,BCC,9.2,,1092.0,35.8125,1.3390178303517843,36.75,33.5,3.25,0.391875,0.0126707093329458,0.0324999999999999,4.75,11.52565131835077,4,0.25,0.0,0.0,0.25,0.25,0.25,0.0,0.0,0.0,0.0,0.0,0.0,0.0,0.0,0.0,0.0,0.0
AlNb1.5Ta0.5Ti1.5Zr0.5,106.0,Gorsse,,,,,,,,BCC,6.8,408.0,1280.0,29.42,12.827221055240296,44.1,14.6,29.5,0.3094,0.1476991536874873,0.347,4.2,12.51080979052542,5,0.3,0.1,0.0,0.3,0.1,0.0,0.0,0.0,0.0,0.0,0.0,0.0,0.0,0.2,0.0,0.0,0.0
Al0.5CoCrFeNiTi,107.0,Gorsse,,,,,,,,BCC + Im,6.6,,,21.863636363636363,4.213238351964949,26.727272727272727,13.0,13.727272727272728,0.2916666666666667,0.069095726838939,0.2009090909090909,7.000000000000001,14.697168880613484,6,0.1818181818181818,0.0,0.0,0.0,0.0,0.0,0.1818181818181818,0.0,0.0,0.1818181818181818,0.1818181818181818,0.1818181818181818,0.0,0.0909090909090909,0.0,0.0,0.0
Hf0.5Nb0.5Ta0.5Ti1.5Zr,107.0,Gorsse,,,,,,,,BCC,8.1,301.0,903.0,30.3,14.89601456766205,55.125,18.25,36.875,0.292,0.15447006182429,0.415,4.25,12.422572099737309,5,0.375,0.25,0.125,0.125,0.125,0.0,0.0,0.0,0.0,0.0,0.0,0.0,0.0,0.0,0.0,0.0,0.0
AlCuNiTi,108.0,Gorsse,,,,,,,,FCC,5.7,537.0,300.0,33.875,2.42706097986845,36.75,31.0,5.75,0.435,0.0417207981706965,0.0924999999999999,7.0,11.52565131835077,4,0.25,0.0,0.0,0.0,0.0,0.0,0.0,0.0,0.0,0.0,0.0,0.25,0.25,0.25,0.0,0.0,0.0
NbTiV2Zr,109.0,Gorsse,,,,,,,,BCC,6.4,304.0,918.0,36.05,10.192521768433952,53.6,29.200000000000003,24.4,0.3865,0.1545922054956199,0.386,4.6,11.075736540306956,4,0.2,0.2,0.0,0.2,0.0,0.4,0.0,0.0,0.0,0.0,0.0,0.0,0.0,0.0,0.0,0.0,0.0
HfNbTaZr,109.0,Gorsse,,,,,,,,BCC,11.1,365.0,1315.0,38.1875,1.689813229324472,40.0,36.5,3.5,0.358125,0.030790369841884,0.075,4.5,11.52565131835077,4,0.0,0.25,0.25,0.25,0.25,0.0,0.0,0.0,0.0,0.0,0.0,0.0,0.0,0.0,0.0,0.0,0.0
HfMo0.75NbTaTiZr,109.0,Gorsse,,,,,,,,BCC,10.0,492.0,1373.0,24.99275362318841,3.2361786634771827,27.82608695652174,18.130434782608692,9.695652173913045,0.2576811594202898,0.0216384140357554,0.0556521739130434,4.608695652173912,14.854820038583846,6,0.1739130434782608,0.1739130434782608,0.1739130434782608,0.1739130434782608,0.1739130434782608,0.0,0.0,0.1304347826086956,0.0,0.0,0.0,0.0,0.0,0.0,0.0,0.0,0.0
Al0.3NbTa0.8Ti1.4V0.2Zr1.3,110.0,Gorsse,,,,,,,,BCC,7.7,500.0,1965.0,24.876666666666665,14.214370271743388,41.6,5.36,36.24,0.2498,0.1320943097437079,0.366,4.34,13.463108209827595,6,0.2799999999999999,0.26,0.0,0.2,0.16,0.04,0.0,0.0,0.0,0.0,0.0,0.0,0.0,0.06,0.0,0.0,0.0
Al0.4Hf0.6NbTaTiZr,110.0,Gorsse,,,,,,,,BCC,9.1,500.0,1841.0,25.05333333333333,7.33192713790553,32.0,11.44,20.56,0.2464666666666667,0.0757963646152563,0.1912,4.319999999999999,14.499950603880103,6,0.2,0.2,0.12,0.2,0.2,0.0,0.0,0.0,0.0,0.0,0.0,0.0,0.0,0.08,0.0,0.0,0.0
Al0.5NbTa0.8Ti1.5V0.2Zr,111.0,Gorsse,,,,,,,,BCC,7.6,530.0,2035.0,24.72,12.47590210499158,44.1,5.36,38.74,0.2523666666666667,0.1239881938824105,0.3968,4.3,13.777907447110564,6,0.3,0.2,0.0,0.2,0.16,0.04,0.0,0.0,0.0,0.0,0.0,0.0,0.0,0.1,0.0,0.0,0.0
TiTa,111.35,DOE/OSTI,5.76314632164397,1.38,4.5,1.10650069156292,0.02,10.92283275671,4.7071308024479,,,,,73.25,0.25,73.5,73.0,0.5,0.76,0.01,0.02,4.5,5.762825659175385,2,0.5,0.0,0.0,0.0,0.5,0.0,0.0,0.0,0.0,0.0,0.0,0.0,0.0,0.0,0.0,0.0,0.0
CrHfNbTiZr,112.0,Gorsse,,,,,,,,BCC + lm,8.2,455.0,1375.0,29.6,2.3151673805580444,32.0,25.6,6.399999999999999,0.2972,0.0289993103366269,0.072,4.6,13.380866803977112,5,0.2,0.2,0.2,0.2,0.0,0.0,0.2,0.0,0.0,0.0,0.0,0.0,0.0,0.0,0.0,0.0,0.0
FeNiCrCuCo,112.0,DOE/OSTI,13.3816113591719,3.24048,8.8,1.03320366050645,0.092217135067188,7.304922400463069,12.5353521887839,,,,,25.24,0.3200000000000004,25.6,24.8,0.8000000000000007,0.3671999999999999,0.0184434270134376,0.0499999999999999,8.8,13.380866803977112,5,0.0,0.0,0.0,0.0,0.0,0.0,0.2,0.0,0.0,0.2,0.2,0.2,0.2,0.0,0.0,0.0,0.0
Al0.3NbTaTi1.4Zr1.3,113.0,Gorsse,,,,,,,,BCC,8.1,490.0,1965.0,29.948,11.993235426689496,41.6,8.58,33.02,0.29872,0.1105209916712657,0.3345999999999999,4.34,12.631039059968302,5,0.2799999999999999,0.26,0.0,0.2,0.2,0.0,0.0,0.0,0.0,0.0,0.0,0.0,0.0,0.06,0.0,0.0,0.0
HfMoNbTaTiZr,115.0,Gorsse,,,,,,,,BCC,10.0,505.0,1512.0,24.916666666666668,1.2573855886395864,26.666666666666664,23.166666666666664,3.5,0.2619444444444444,0.0473991782498961,0.1433333333333333,4.666666666666666,14.896688227162048,6,0.1666666666666666,0.1666666666666666,0.1666666666666666,0.1666666666666666,0.1666666666666666,0.0,0.0,0.1666666666666666,0.0,0.0,0.0,0.0,0.0,0.0,0.0,0.0,0.0
AlCoCrCuFeNi0.5,115.5,DOE/OSTI,14.698050513986,-9.8327916942064,7.63643999999999,5.4272056934512,0.119302976416425,2.42275150903284,0.499007613629196,,,,,21.575757575757574,4.736199807166796,26.0,11.272727272727272,14.727272727272728,0.298030303030303,0.0590009027027797,0.1718181818181818,7.636363636363636,14.697168880613486,6,0.0,0.0,0.0,0.0,0.0,0.0,0.1818181818181818,0.0,0.0,0.1818181818181818,0.1818181818181818,0.0909090909090909,0.1818181818181818,0.1818181818181818,0.0,0.0,0.0
Al0.5CrFeMnNi,117.0,DOE/OSTI,13.1458965663609,-13.166156426008,7.22215,5.1314184043135205,0.138803724733884,1.7095115899606002,0.499246875881975,,,,,25.622222222222216,4.875537323980903,28.444444444444443,15.888888888888888,12.555555555555555,0.3446666666666667,0.0874957494558421,0.2455555555555555,7.222222222222222,13.14521343892854,5,0.0,0.0,0.0,0.0,0.0,0.0,0.2222222222222222,0.0,0.0,0.2222222222222222,0.0,0.2222222222222222,0.0,0.1111111111111111,0.2222222222222222,0.0,0.0
AlCoCrCu0.5FeNi,121.1,DOE/OSTI,14.698050513986,-13.9273529230455,7.54552999999999,5.51282405727519,0.120186407490425,1.74599669378508,0.4836280386083,,,,,21.51515151515152,4.569230745447458,26.0,11.636363636363637,14.363636363636363,0.2981818181818181,0.0595668478802696,0.1745454545454545,7.545454545454545,14.697168880613486,6,0.0,0.0,0.0,0.0,0.0,0.0,0.1818181818181818,0.0,0.0,0.1818181818181818,0.1818181818181818,0.1818181818181818,0.0909090909090909,0.1818181818181818,0.0,0.0,0.0
FeNiCrCoAl1.5,121.1,DOE/OSTI,13.2546888282738,-22.3480833185984,6.81824999999999,6.582494509340769,0.127636483812427,0.958376390169315,0.3059063734850969,,,,,26.090909090909086,6.459025333938768,39.0,22.545454545454547,16.454545454545453,0.3525454545454545,0.0460413037705554,0.1372727272727272,6.818181818181818,13.25390193646719,5,0.0,0.0,0.0,0.0,0.0,0.0,0.1818181818181818,0.0,0.0,0.1818181818181818,0.1818181818181818,0.1818181818181818,0.0,0.2727272727272727,0.0,0.0,0.0
TiTaZr,122.64,DOE/OSTI,9.13436260647717,1.72796544017279,4.33329,5.015858481784,0.0910428800071702,12.9669071422707,0.363067770471811,,,,,50.333333333333336,2.125680718856553,53.33333333333333,48.66666666666666,4.666666666666664,0.4855555555555555,0.0303477784083281,0.0699999999999999,4.333333333333333,9.133862567986665,3,0.3333333333333333,0.3333333333333333,0.0,0.0,0.3333333333333333,0.0,0.0,0.0,0.0,0.0,0.0,0.0,0.0,0.0,0.0,0.0,0.0
AlMo0.5NbTa0.5TiZr,123.0,Gorsse,,,,,,,,BCC,7.1,591.0,2000.0,24.61666666666667,7.4099970010490255,32.0,13.9,18.1,0.2636666666666666,0.0629011570287507,0.172,4.3,14.533431935812189,6,0.2,0.2,0.0,0.2,0.1,0.0,0.0,0.1,0.0,0.0,0.0,0.0,0.0,0.2,0.0,0.0,0.0
AlCr0.5NbTiV,124.0,Gorsse,,,,,,,,BCC,5.6,,1300.0,28.177777777777777,7.051696232332078,32.666666666666664,14.22222222222222,18.444444444444443,0.3204444444444444,0.0683260158683677,0.1777777777777777,4.444444444444445,13.14521343892854,5,0.2222222222222222,0.0,0.0,0.2222222222222222,0.0,0.2222222222222222,0.1111111111111111,0.0,0.0,0.0,0.0,0.0,0.0,0.2222222222222222,0.0,0.0,0.0
AlCoCrFeNi,125.0,Gorsse,,,,,,,,BCC,6.7,,1138.0,25.840000000000003,1.4051334456200235,28.6,24.8,3.8000000000000007,0.3556,0.0241130669969624,0.0599999999999999,7.200000000000001,13.380866803977112,5,0.0,0.0,0.0,0.0,0.0,0.0,0.2,0.0,0.0,0.2,0.2,0.2,0.0,0.2,0.0,0.0,0.0
CuNiCoFeCrAl0.5V1.0,127.8,DOE/OSTI,16.0064754119091,-8.097819492734,7.76941,4.14208048300946,0.122977113262762,3.49553977285251,0.932950593610528,,,,,18.384615384615387,3.050158318022891,20.615384615384617,11.0,9.615384615384617,0.2552747252747253,0.0560558056854467,0.17,7.769230769230769,16.00545758023486,7,0.0,0.0,0.0,0.0,0.0,0.1538461538461538,0.1538461538461538,0.0,0.0,0.1538461538461538,0.1538461538461538,0.1538461538461538,0.1538461538461538,0.0769230769230769,0.0,0.0,0.0
CuNiCoFeCrAl0.5V2.0,128.0,DOE/OSTI,15.6001221928433,-9.5769046807888,7.39988,3.96607509808937,0.126057566368149,2.9705981539351,0.991758961396972,,,,,18.485714285714284,7.4796413024693535,35.733333333333334,9.533333333333331,26.200000000000003,0.2522857142857143,0.0888900566816713,0.3273333333333333,7.399999999999999,15.599338580953312,7,0.0,0.0,0.0,0.0,0.0,0.2666666666666666,0.1333333333333333,0.0,0.0,0.1333333333333333,0.1333333333333333,0.1333333333333333,0.1333333333333333,0.0666666666666666,0.0,0.0,0.0
HfNbTiVZr,128.0,Gorsse,,,,,,,,BCC + lm,8.1,388.0,1170.0,29.84,1.9158288023724872,32.0,26.8,5.199999999999999,0.296,0.0276260746397312,0.066,4.4,13.380866803977112,5,0.2,0.2,0.2,0.2,0.0,0.2,0.0,0.0,0.0,0.0,0.0,0.0,0.0,0.0,0.0,0.0,0.0
CoCrCuFeNiTi0.8,128.0,Gorsse,,,,,,,,FCC + Im,7.6,,1042.0,21.511494252873565,0.6072676068753827,22.06896551724138,20.27586206896552,1.7931034482758648,0.2991954022988505,0.0414351475118986,0.1168965517241379,8.137931034482758,14.870722517651313,6,0.1379310344827586,0.0,0.0,0.0,0.0,0.0,0.1724137931034483,0.0,0.0,0.1724137931034483,0.1724137931034483,0.1724137931034483,0.1724137931034483,0.0,0.0,0.0,0.0
Al2CoCrFeNi,128.3,DOE/OSTI,12.976553393523,-24.4896275694224,6.5001,6.678021284400951,0.126623291688535,0.8260885304084781,0.29098041584228,,,,,26.3,10.685608182140228,47.66666666666666,20.666666666666664,27.0,0.35,0.0944398691702232,0.26,6.5,12.975746340770252,5,0.0,0.0,0.0,0.0,0.0,0.0,0.1666666666666666,0.0,0.0,0.1666666666666666,0.1666666666666666,0.1666666666666666,0.0,0.3333333333333333,0.0,0.0,0.0
CuNiCoFeCrAl0.5V1.6,130.5,DOE/OSTI,15.822506272406,-9.126412144834,7.53541,4.03535184114855,0.125336610320098,3.1266673610721902,0.97165583506691,,,,,18.44869215291751,5.486972070549087,30.197183098591555,10.070422535211268,20.126760563380287,0.2533802816901408,0.0692432854812495,0.253943661971831,7.535211267605635,15.821472619344949,7,0.0,0.0,0.0,0.0,0.0,0.2253521126760563,0.1408450704225352,0.0,0.0,0.1408450704225352,0.1408450704225352,0.1408450704225352,0.1408450704225352,0.0704225352112676,0.0,0.0,0.0
CuNiCoFeCrAl0.5V0.6,130.9,DOE/OSTI,15.9249786629622,-7.0818694811772,7.95063,4.21400691000132,0.12012951002378,3.9153402851267294,0.8967850760537199,,,,,18.334894613583145,3.748350192033694,20.98360655737705,11.721311475409838,9.262295081967212,0.2567447306791569,0.0715079759818983,0.1811475409836065,7.950819672131148,15.924213724106046,7,0.0,0.0,0.0,0.0,0.0,0.0983606557377049,0.1639344262295082,0.0,0.0,0.1639344262295082,0.1639344262295082,0.1639344262295082,0.1639344262295082,0.0819672131147541,0.0,0.0,0.0
AlFeNiTiVZr,132.0,Gorsse,,,,,,,,BCC,5.9,800.0,,23.166666666666668,2.086109261724287,26.666666666666664,20.666666666666664,6.0,0.2736111111111111,0.0316288760860884,0.0966666666666666,5.666666666666667,14.896688227162048,6,0.1666666666666666,0.1666666666666666,0.0,0.0,0.0,0.1666666666666666,0.0,0.0,0.0,0.1666666666666666,0.0,0.1666666666666666,0.0,0.1666666666666666,0.0,0.0,0.0
Al1.5CoCrFeNiTi,133.0,Gorsse,,,,,,,,BCC,5.9,,,22.16666666666667,4.993174170522486,33.0,19.07692307692308,13.923076923076923,0.288076923076923,0.0422861250389377,0.1346153846153846,6.384615384615385,14.784231704418769,6,0.1538461538461538,0.0,0.0,0.0,0.0,0.0,0.1538461538461538,0.0,0.0,0.1538461538461538,0.1538461538461538,0.1538461538461538,0.0,0.2307692307692307,0.0,0.0,0.0
Al1.5CoCrCuFeNi,133.0,Gorsse,,,,,,,,FCC + BCC,6.6,506.0,,21.679487179487182,5.067671575834997,33.0,19.07692307692308,13.923076923076923,0.2973076923076923,0.0356338767964195,0.1161538461538462,7.461538461538462,14.784231704418769,6,0.0,0.0,0.0,0.0,0.0,0.0,0.1538461538461538,0.0,0.0,0.1538461538461538,0.1538461538461538,0.1538461538461538,0.1538461538461538,0.2307692307692307,0.0,0.0,0.0
WTiZr,134.9,DOE/OSTI,6.08957507098478,-6.54298024954319,4.66662,6.56278824843633,0.444394997721621,2.40863675029525,0.141387236239596,,,,,49.55555555555555,2.8846122190549264,53.33333333333333,46.33333333333333,7.0,0.581111111111111,0.1481324065710916,0.3433333333333332,4.666666666666666,9.133862567986665,3,0.3333333333333333,0.3333333333333333,0.0,0.0,0.0,0.0,0.0,0.0,0.3333333333333333,0.0,0.0,0.0,0.0,0.0,0.0,0.0,0.0
CoCrFeNiTi,135.0,Gorsse,,,,,,,,FCC,7.2,,,26.0,1.720465053408526,29.4,24.8,4.600000000000001,0.3528,0.0283012367220939,0.0739999999999999,7.399999999999999,13.380866803977112,5,0.2,0.0,0.0,0.0,0.0,0.0,0.2,0.0,0.0,0.2,0.2,0.2,0.0,0.0,0.0,0.0,0.0
Al0.6CrFeMnNi,136.0,DOE/OSTI,13.2422619343463,-14.542946176582,7.13038,5.31286540059401,0.138278049929954,1.54360501503214,0.469142251009766,,,,,25.686956521739138,3.529128051163956,27.826086956521745,18.65217391304348,9.173913043478263,0.3441739130434783,0.072469588172073,0.2052173913043478,7.130434782608697,13.241589181517464,5,0.0,0.0,0.0,0.0,0.0,0.0,0.2173913043478261,0.0,0.0,0.2173913043478261,0.0,0.2173913043478261,0.0,0.1304347826086956,0.2173913043478261,0.0,0.0
CuNiCoFeCrAl0.5V1.8,136.6,DOE/OSTI,15.7179205409973,-9.3709452218228,7.46592999999999,4.00046055559966,0.125765609691991,3.0423982471356696,0.982143854866066,,,,,18.46771037181996,6.489666997842454,33.04109589041096,9.794520547945204,23.246575342465757,0.2528180039138943,0.0787001964333925,0.2916438356164383,7.465753424657535,15.716922650006529,7,0.0,0.0,0.0,0.0,0.0,0.2465753424657534,0.136986301369863,0.0,0.0,0.136986301369863,0.136986301369863,0.136986301369863,0.136986301369863,0.0684931506849315,0.0,0.0,0.0
AlC0.3CoCrFeNi,137.0,Gorsse,,,,,,,,BCC + Im,6.8,,867.0,25.840000000000003,1.4051334456200235,28.6,24.8,3.8000000000000007,0.3556,0.0241130669969624,0.0599999999999999,7.200000000000001,13.380866803977112,5,0.0,0.0,0.0,0.0,0.0,0.0,0.2,0.0,0.0,0.2,0.2,0.2,0.0,0.2,0.0,0.0,0.0
CuNiCoFeMnSn0.08,137.2,DOE/OSTI,13.8443409295655,1.10904982914,8.92124999999999,4.61140066469925,0.135011263603263,20.2092098427581,0.651038347242203,,,,,21.0498687664042,8.396437862457825,25.196850393700785,2.283464566929134,22.91338582677165,0.3027165354330708,0.123966609020764,0.3451181102362204,8.921259842519685,13.843529292622804,6,0.0,0.0,0.0,0.0,0.0,0.0,0.0,0.0,0.0,0.1968503937007873,0.1968503937007873,0.1968503937007873,0.1968503937007873,0.0,0.1968503937007873,0.0,0.0157480314960629
CuNiCoFeMnSn0.1,137.6,DOE/OSTI,13.9217405784103,0.947357335660799,8.90204,4.89033645089452,0.135045930443707,23.726780339666,0.582124741742434,,,,,21.06209150326798,8.151695326713334,25.09803921568628,2.8431372549019613,22.25490196078432,0.3028104575163399,0.1206725177946463,0.336078431372549,8.901960784313726,13.920872366202897,6,0.0,0.0,0.0,0.0,0.0,0.0,0.0,0.0,0.0,0.196078431372549,0.196078431372549,0.196078431372549,0.196078431372549,0.0,0.196078431372549,0.0,0.0196078431372549
CuNi2FeCrAl0.2,137.9,DOE/OSTI,12.0057998788327,-1.3071297930616,8.76933,3.65719832453276,0.140332871998831,15.8819635583351,0.897623214135036,,,,,25.330769230769228,13.38305914913885,47.692307692307686,5.5,42.192307692307686,0.3666153846153845,0.2148134459666045,0.6726923076923076,8.769230769230768,12.005125128988231,5,0.0,0.0,0.0,0.0,0.0,0.0,0.1923076923076923,0.0,0.0,0.1923076923076923,0.0,0.3846153846153846,0.1923076923076923,0.0384615384615384,0.0,0.0,0.0
Al3.0CoCrCuFe,138.0,Gorsse,,,,,,,,BCC,5.4,644.0,,26.74285714285714,17.272226142520466,61.285714285714285,17.857142857142858,43.42857142857143,0.3457142857142857,0.1725652789821987,0.4528571428571429,6.142857142857142,12.263784450108732,5,0.0,0.0,0.0,0.0,0.0,0.0,0.1428571428571428,0.0,0.0,0.1428571428571428,0.1428571428571428,0.0,0.1428571428571428,0.4285714285714285,0.0,0.0,0.0
MoTiZr,138.74,DOE/OSTI,9.13436260647717,-4.2763589159832,4.66662,6.67194658804405,0.352355380262598,4.959062962650529,0.205198001142402,,,,,49.55555555555555,2.8846122190549264,53.33333333333333,46.33333333333333,7.0,0.5588888888888889,0.1174523806842375,0.2766666666666666,4.666666666666666,9.133862567986665,3,0.3333333333333333,0.3333333333333333,0.0,0.0,0.0,0.0,0.0,0.3333333333333333,0.0,0.0,0.0,0.0,0.0,0.0,0.0,0.0,0.0
HfMoNbZrTi,139.0,Gorsse,,,,,,,,BCC,8.7,,1803.0,30.040000000000003,1.6169106345126183,32.0,27.8,4.199999999999999,0.3172,0.0619109037246267,0.172,4.6,13.380866803977112,5,0.2,0.2,0.2,0.2,0.0,0.0,0.0,0.2,0.0,0.0,0.0,0.0,0.0,0.0,0.0,0.0,0.0
CuNi2FeCrAl0.8,139.15,DOE/OSTI,12.8841792949467,-9.38340788032639,8.17233999999999,4.95847557386017,0.131023029154731,2.26119146708449,0.524035131757964,,,,,25.668965517241386,8.589283481485927,42.75862068965517,19.724137931034484,23.03448275862069,0.362,0.1527442820389702,0.436551724137931,8.172413793103448,12.883541255866694,5,0.0,0.0,0.0,0.0,0.0,0.0,0.1724137931034483,0.0,0.0,0.1724137931034483,0.0,0.3448275862068966,0.1724137931034483,0.1379310344827586,0.0,0.0,0.0
CuNiCoFeMnSn0.2,139.5,DOE/OSTI,14.2224212170634,0.175406197156799,8.80779,6.03224691988095,0.135178063506885,129.18482197299102,0.390854679637287,,,,,21.12179487179487,6.95630971885726,24.615384615384613,5.5769230769230775,19.038461538461537,0.3032692307692307,0.1046264016634869,0.2919230769230769,8.807692307692307,14.22159653636338,6,0.0,0.0,0.0,0.0,0.0,0.0,0.0,0.0,0.0,0.1923076923076923,0.1923076923076923,0.1923076923076923,0.1923076923076923,0.0,0.1923076923076923,0.0,0.0384615384615384
Al2.8CoCrCuFe,140.0,Gorsse,,,,,,,,BCC,5.5,657.0,,26.688235294117646,16.09796565625285,58.88235294117647,18.38235294117647,40.5,0.3464117647058823,0.1587514433359447,0.4188235294117647,6.235294117647059,12.412483371734066,5,0.0,0.0,0.0,0.0,0.0,0.0,0.1470588235294117,0.0,0.0,0.1470588235294117,0.1470588235294117,0.0,0.1470588235294117,0.4117647058823529,0.0,0.0,0.0
CuNiCoFeCrAl0.5V0.2,141.1,DOE/OSTI,15.4462064517097,-5.6908586949264,8.15797,4.28493178675397,0.115714424912534,4.6418805334833895,0.841267303361326,,,,,18.278195488721806,6.460623025418766,22.45614035087719,4.701754385964912,17.75438596491228,0.258421052631579,0.1040700554487348,0.2778947368421052,8.157894736842106,15.445250898743796,7,0.0,0.0,0.0,0.0,0.0,0.0350877192982456,0.175438596491228,0.0,0.0,0.175438596491228,0.175438596491228,0.175438596491228,0.175438596491228,0.087719298245614,0.0,0.0,0.0
CuNiCoFeMn,141.1,DOE/OSTI,13.3816113591719,1.78175999999999,9.0,3.17893412710279,0.1348480626483,12.2925679769273,1.3241749112440702,,,,,25.200000000000003,0.2828427124746195,25.6,24.8,0.8000000000000007,0.3628,0.02696961252966,0.0719999999999999,9.0,13.380866803977112,5,0.0,0.0,0.0,0.0,0.0,0.0,0.0,0.0,0.0,0.2,0.2,0.2,0.2,0.0,0.2,0.0,0.0
CuNiCoFeMnSn0.03,141.4,DOE/OSTI,13.6051648877003,1.52480456383679,8.97029,3.79398064884202,0.134915126613534,14.5440061342164,0.9451779614048188,,,,,21.018886679920477,9.0168301546648,25.44731610337972,0.8648111332007952,24.582504970178924,0.3024784625579854,0.1323273473411174,0.3680318091451292,8.970178926441351,13.60447961485246,6,0.0,0.0,0.0,0.0,0.0,0.0,0.0,0.0,0.0,0.198807157057654,0.198807157057654,0.198807157057654,0.198807157057654,0.0,0.198807157057654,0.0,0.0059642147117296
FeNiCrCuZr,141.5,DOE/OSTI,13.3816113591719,-13.80048,7.8,10.6086282900281,0.21731083728153,1.78507783483711,0.118902215591215,,,,,26.64,2.6963679274164343,32.0,24.8,7.199999999999999,0.3452,0.0434621674563061,0.1159999999999999,7.800000000000001,13.380866803977112,5,0.0,0.2,0.0,0.0,0.0,0.0,0.2,0.0,0.0,0.2,0.0,0.2,0.2,0.0,0.0,0.0,0.0
FeNiCrCoAl2.5,141.6,DOE/OSTI,12.6329601751951,-25.73389342356,6.23091,7.83235706402324,0.144861564157455,0.741715111037477,0.205930261528125,,,,,26.47692307692308,14.262990549260138,55.0,19.07692307692308,35.92307692307692,0.3478461538461538,0.1363431105226158,0.3638461538461539,6.230769230769231,12.63214747383609,5,0.0,0.0,0.0,0.0,0.0,0.0,0.1538461538461538,0.0,0.0,0.1538461538461538,0.1538461538461538,0.1538461538461538,0.0,0.3846153846153846,0.0,0.0,0.0
CuNiCoFeMnSn0.05,141.6,DOE/OSTI,13.7109312622974,1.35650521392959,8.9505,4.14550260311254,0.134955243020936,16.4303166287987,0.797834053643633,,,,,21.03135313531353,8.767195662686008,25.346534653465348,1.4356435643564356,23.91089108910891,0.3025742574257426,0.1289614254090664,0.3588118811881188,8.95049504950495,13.710193044020327,6,0.0,0.0,0.0,0.0,0.0,0.0,0.0,0.0,0.0,0.198019801980198,0.198019801980198,0.198019801980198,0.198019801980198,0.0,0.198019801980198,0.0,0.0099009900990099
Fe NiCrCoAl2,141.7,DOE/OSTI,12.976553393523,-24.4896275694224,6.5001,7.257712206613561,0.136136817225502,0.8260885304084781,0.246354144056742,,,,,26.3,10.685608182140228,47.66666666666666,20.666666666666664,27.0,0.35,0.0944398691702232,0.26,6.5,12.975746340770252,5,0.0,0.0,0.0,0.0,0.0,0.0,0.1666666666666666,0.0,0.0,0.1666666666666666,0.1666666666666666,0.1666666666666666,0.0,0.3333333333333333,0.0,0.0,0.0
FeNiCrCoAl3,141.7,DOE/OSTI,12.2645585426645,-26.3844679302335,6.00009,8.32697604873908,0.15326343628247,0.6831522704951231,0.1768794135396,,,,,26.628571428571423,17.329601900817465,61.285714285714285,17.71428571428571,43.57142857142857,0.346,0.1724431879235144,0.4528571428571429,5.999999999999999,12.263784450108732,5,0.0,0.0,0.0,0.0,0.0,0.0,0.1428571428571428,0.0,0.0,0.1428571428571428,0.1428571428571428,0.1428571428571428,0.0,0.4285714285714285,0.0,0.0,0.0
CuFeNiTiVZr,142.0,Gorsse,,,,,,,,,6.8,590.0,,22.75,2.159711057491685,26.666666666666664,20.666666666666664,6.0,0.2816666666666667,0.0352110041722018,0.0966666666666666,7.0,14.896688227162048,6,0.1666666666666666,0.1666666666666666,0.0,0.0,0.0,0.1666666666666666,0.0,0.0,0.0,0.1666666666666666,0.0,0.1666666666666666,0.1666666666666666,0.0,0.0,0.0,0.0
MoNbTiV3.0Zr,143.0,Gorsse,,,,,,,,BCC,6.9,,1418.0,28.4,14.546589473348122,57.42857142857142,19.857142857142858,37.57142857142857,0.329142857142857,0.1888322871043541,0.5085714285714285,4.857142857142856,12.263784450108732,5,0.1428571428571428,0.1428571428571428,0.0,0.1428571428571428,0.0,0.4285714285714285,0.0,0.1428571428571428,0.0,0.0,0.0,0.0,0.0,0.0,0.0,0.0,0.0
AlCoFeNiTiVZr,143.0,Gorsse,,,,,,,,BCC,6.2,790.0,,19.571428571428573,1.7973092943921625,22.85714285714285,17.71428571428571,5.142857142857142,0.2393877551020408,0.0277835988162442,0.0828571428571428,6.1428571428571415,16.17829697924587,7,0.1428571428571428,0.1428571428571428,0.0,0.0,0.0,0.1428571428571428,0.0,0.0,0.0,0.1428571428571428,0.1428571428571428,0.1428571428571428,0.0,0.1428571428571428,0.0,0.0,0.0
