Repository: keisuke58/AI_metallugy_HEA

# 📊 データ収集ガイド

**作成日**: 2026年1月20日  
**目的**: HEA弾性率予測プロジェクト用のデータ収集

---

## 🎯 データ収集の目標

- **Gorsse Dataset**: 約370合金（弾性率データ含む）
- **DOE/OSTI Dataset**: 107合金の弾性率データ、340合金の相データ
- **最新研究データ**: 2024-2025年の文献から抽出
- **統合データ数**: 400-500合金

---

## 📋 データセット一覧

### 1. Gorsse Dataset ⭐⭐⭐⭐⭐（最優先）

**出典**: 
- Gorsse, S., Nguyen, M. H., Senkov, O. N., & Miracle, D. B. (2018)
- "Database on the mechanical properties of high entropy alloys and complex concentrated alloys"
- Data in Brief, 2018

**データ内容**:
- 約370合金（2004-2016年）
- Young's modulus（弾性率）を含む
- 降伏強度、引張強度、硬度

**ダウンロード方法**:
1. PubMedで論文を検索: https://pubmed.ncbi.nlm.nih.gov/30761350/
2. 論文の補足資料（Supplementary Material）を確認
3. データファイルをダウンロード（CSVまたはExcel形式）
4. `raw_data/gorsse_dataset/` に保存

**URL**:
- PubMed: https://pubmed.ncbi.nlm.nih.gov/30761350/
- Data in Brief: 論文の補足資料

---

### 2. DOE/OSTI Dataset ⭐⭐⭐⭐⭐

**出典**:
- Balasubramanian, G. & Ganesh, S.
- "Phases and Young's Modulus Dataset for High Entropy Alloys"
- DOE/OSTI (2020)

**データ内容**:
- 107合金: Young's modulusデータ
- 340合金: 相データ
- 計算された特徴量を含む

**ダウンロード方法**:
1. URLにアクセス: https://www.osti.gov/dataexplorer/biblio/dataset/1644295
2. データセットをダウンロード
3. データ形式を確認（通常はCSVまたはJSON）
4. `raw_data/doe_osti_dataset/` に保存

**URL**:
- OSTI Data Explorer: https://www.osti.gov/dataexplorer/biblio/dataset/1644295

---

### 3. Materials Project ⭐⭐⭐（補完用）

**出典**: Materials Project Database

**データ内容**:
- 第一原理計算による弾性テンソル
- 1,100以上の無機結晶化合物

**アクセス方法**:
1. Materials Projectにアカウント作成: https://materialsproject.org
2. APIキーを取得
3. Python APIを使用してデータを取得（`scripts/download_materials_project.py`を参照）

**制限**:
- ⚠️ HEAのデータは限定的
- ⚠️ 計算値（実験値ではない）

---

### 4. 最新研究データ（2024-2025）⭐⭐⭐⭐

**データ内容**:
- Ti-Zr-Nb系MEA: 62-66 GPa
- Ti-Zr-Hf-Nb-Ta HEA: 69 GPa
- Ti40Zr25Nb25Ta5Mo5 HEA: 86 GPa
- Ti-Nb-Ta-Cr-Co HEA: 82 GPa

**収集方法**:
- 論文の補足資料から抽出
- 論文の表から手動で抽出
- `raw_data/latest_research/` に保存

---

## 📁 ディレクトリ構造

```
data_collection/
├── README.md (このファイル)
├── raw_data/
│   ├── gorsse_dataset/
│   │   └── (Gorsse Datasetのファイル)
│   ├── doe_osti_dataset/
│   │   └── (DOE/OSTI Datasetのファイル)
│   ├── materials_project/
│   │   └── (Materials Projectのデータ)
│   └── latest_research/
│       └── (最新研究データ)
├── processed_data/
│   └── (統合・クリーニング後のデータ)
└── scripts/
    ├── download_gorsse.py
    ├── download_doe_osti.py
    ├── download_materials_project.py
    ├── merge_datasets.py
    └── clean_data.py
```

---

## 🚀 データ収集の手順

### Step 1: Gorsse Datasetのダウンロード

```bash

# 手動でダウンロード

# 1. https://pubmed.ncbi.nlm.nih.gov/30761350/ にアクセス

# 2. 補足資料からデータファイルをダウンロード

# 3. raw_data/gorsse_dataset/ に保存
```

または、スクリプトを使用（作成予定）:
```bash
python scripts/download_gorsse.py
```

---

### Step 2: DOE/OSTI Datasetのダウンロード

```bash

# 手動でダウンロード

# 1. https://www.osti.gov/dataexplorer/biblio/dataset/1644295 にアクセス

# 2. データセットをダウンロード

# 3. raw_data/doe_osti_dataset/ に保存
```

または、スクリプトを使用（作成予定）:
```bash
python scripts/download_doe_osti.py
```

---

### Step 3: データの統合とクリーニング

```bash
python scripts/merge_datasets.py
python scripts/clean_data.py
```

---

## ✅ チェックリスト

### データ収集
- [ ] Gorsse Datasetをダウンロード
- [ ] DOE/OSTI Datasetをダウンロード
- [ ] 最新研究データ（2024-2025）を抽出
- [ ] Materials Projectデータを取得（オプション）

### データ処理
- [ ] データを統合
- [ ] データクリーニング
- [ ] 重複を除去
- [ ] 外れ値を処理

### データ検証
- [ ] データ数の確認（目標: 400-500合金）
- [ ] 弾性率データの有無を確認
- [ ] 組成データの有無を確認
- [ ] データ品質の確認

---

## 📝 注意事項

1. **データの出典を明記**: 使用したデータセットの出典を必ず記録
2. **ライセンスの確認**: 各データセットのライセンスを確認
3. **データのバックアップ**: ダウンロードしたデータはバックアップを取る
4. **バージョン管理**: データのバージョンを記録

---

## 🔗 参考リンク

- Gorsse Dataset: https://pubmed.ncbi.nlm.nih.gov/30761350/
- DOE/OSTI Dataset: https://www.osti.gov/dataexplorer/biblio/dataset/1644295
- Materials Project: https://materialsproject.org
- AFLOW: http://aflow.org

---

**最終更新**: 2026年1月20日

File: AI_metallurgy/data_collection/final_data/final_dataset_20260119_192649.csv (part 1 of 9)
alloy_name,elastic_modulus,source,mixing_entropy,mixing_enthalpy,valence_electron,diff_in_atomic_radii,diff_electronegativity,omega,lambda,phases,density,hardness,yield_strength,mean_atomic_radius,std_atomic_radius,max_atomic_radius,min_atomic_radius,delta_r,mean_electronegativity,std_electronegativity,delta_chi,vec,mixing_entropy.1,num_elements,comp_Ti,comp_Zr,comp_Hf,comp_Nb,comp_Ta,comp_V,comp_Cr,comp_Mo,comp_W,comp_Fe,comp_Co,comp_Ni,comp_Cu,comp_Al,comp_Mn,comp_Si,comp_Sn,ultimate_strength,elongation,Unnamed: 0,Alloy,Diff. Lattice Constants,Diff. Melting Point,Mixing Enthalpy,Lattice Constants,Lambda,Diff. in atomic radii,Omega,Melting Temp.,Diff. Electronegativity,Mixing Entropy,Valence electron,Young's Mod (GPa),alloy_system,elastic_modulus_gpa,composition,year,notes,Composition,Phases present,Hardness (HVN),Yield Strength (MPa),Ultimate Tensile Strength (MPa),Elongation (%),Compressive strength (MPa),Plasticity (%) - Compressive,Note on any unqiue processing or data features,Source,FCC,BCC,HCP,IM,Ag,Al,B,C,Ca,Co,Cr,Cu,Fe,Ga,Ge,Hf,Li,Mg,Mn,Mo,N,Nb,Nd,Ni,Pd,Re,Sc,Si,Sn,Ta,Ti,V,W,Y,Zn,Zr
69,27.0,DOE/OSTI,,,,,,,,,,,,,,,,,,,,,,,,,,,,,,,,,,,,,,,,,,69.0,CoCrFeNi2.1Nb0,0.400139102470979,170.331414965061,-3.69140220549119,3.075290528,152.400346985629,0.268735802503741,5.48832110599641,1840.746,0.0932931150437158,11.0061902267445,8.62744,27.0,,,,,,,,,,,,,,,,,,,,,,,,,,,,,,,,,,,,,,,,,,,,,,,,,,,
,27.0,youngsdata_Alloy_Features,,,,,,,,,,,,,,,,,,,,,,,,,,,,,,,,,,,,,,,,,,69.0,CoCrFeNi2.1Nb0,0.400139102470979,170.331414965061,-3.69140220549119,3.075290528,152.400346985629,0.268735802503741,5.48832110599641,1840.746,0.0932931150437158,11.0061902267445,8.62744,27.0,,,,,,,,,,,,,,,,,,,,,,,,,,,,,,,,,,,,,,,,,,,,,,,,,,,
CoCrFeNi2.1Nb0,27.0,DOE/OSTI,11.0061902267445,-3.69140220549119,8.62744,0.268735802503741,0.0932931150437158,5.48832110599641,152.400346985629,,,,,25.07450980392157,16.151600132841672,51.05882352941177,0.0,51.05882352941177,0.3678823529411764,0.2499732980742065,0.7864705882352941,8.627450980392158,11.005548812696356,5.0,0.0,0.0,0.0,0.0,0.0,0.0,0.196078431372549,0.0,0.0,0.196078431372549,0.196078431372549,0.411764705882353,0.0,0.0,0.0,0.0,0.0,,,,,,,,,,,,,,,,,,,,,,,,,,,,,,,,,,,,,,,,,,,,,,,,,,,,,,,,,,,,,,,,,,,
AlCoCrCuNiTiY0.5,36.0,Gorsse Dataset,,,,,,,,Im,6.1,,,,,,,,,,,,,,,,,,,,,,,,,,,,,,,1025.0,3,,,,,,,,,,,,,,,,,,,,,,,,,,,,,,,,,,,,,,,,,,,,,,,,,,,,,,,,,,,,,,,,,
AlCoCrCuNiTi,36.0,Gorsse Dataset,,,,,,,,BCC,6.4,,,,,,,,,,,,,,,,,,,,,,,,,,,,,,,1495.0,8,,,,,,,,,,,,,,,,,,,,,,,,,,,,,,,,,,,,,,,,,,,,,,,,,,,,,,,,,,,,,,,,,
AlCoCrCuNiTiY,37.0,Gorsse Dataset,,,,,,,,Im,5.8,,,,,,,,,,,,,,,,,,,,,,,,,,,,,,,1192.0,4,,,,,,,,,,,,,,,,,,,,,,,,,,,,,,,,,,,,,,,,,,,,,,,,,,,,,,,,,,,,,,,,,
AlCoCrCuNiTiY0.8,38.0,Gorsse Dataset,,,,,,,,Im,5.9,,,,,,,,,,,,,,,,,,,,,,,,,,,,,,,1325.0,5,,,,,,,,,,,,,,,,,,,,,,,,,,,,,,,,,,,,,,,,,,,,,,,,,,,,,,,,,,,,,,,,,
CoCrFeNi2.1Nb0.2,47.8,DOE/OSTI,11.92689583222,-6.51621547702239,8.49063999999999,2.78559094295328,0.102258144780052,3.43203301689594,1.53706680244111,,,,,25.230188679245284,13.901091899508328,49.13207547169812,5.509433962264152,43.62264150943396,0.3660754716981132,0.2233685092443344,0.6964150943396227,8.49056603773585,11.926143276728778,5.0,0.0,0.0,0.0,0.0377358490566037,0.0,0.0,0.1886792452830188,0.0,0.0,0.1886792452830188,0.1886792452830188,0.3962264150943396,0.0,0.0,0.0,0.0,0.0,,,,,,,,,,,,,,,,,,,,,,,,,,,,,,,,,,,,,,,,,,,,,,,,,,,,,,,,,,,,,,,,,,,
70,47.8,DOE/OSTI,,,,,,,,,,,,,,,,,,,,,,,,,,,,,,,,,,,,,,,,,,70.0,CoCrFeNi2.1Nb0.2,0.39485554307055,240.711041692731,-6.51621547702239,3.08382126399999,1.53706680244111,2.78559094295328,3.43203301689594,1875.07856,0.102258144780052,11.92689583222,8.49063999999999,47.8,,,,,,,,,,,,,,,,,,,,,,,,,,,,,,,,,,,,,,,,,,,,,,,,,,,
TaNbHfZrTi,49.88,DOE/OSTI,13.3816113591719,2.63808,4.4,4.99441745961379,0.118253963992755,12.797870215911,0.5364617132909539,,,,,30.32,1.2936769303036972,32.0,29.200000000000003,2.799999999999997,0.2908,0.0236507927985511,0.06,4.4,13.380866803977112,5.0,0.2,0.2,0.2,0.2,0.2,0.0,0.0,0.0,0.0,0.0,0.0,0.0,0.0,0.0,0.0,0.0,0.0,,,,,,,,,,,,,,,,,,,,,,,,,,,,,,,,,,,,,,,,,,,,,,,,,,,,,,,,,,,,,,,,,,,
80,49.88,DOE/OSTI,,,,,,,,,,,,,,,,,,,,,,,,,,,,,,,,,,,,,,,,,,80.0,TaNbHfZrTi,0.129460115865852,476.414945189589,2.63808,3.19602,0.5364617132909539,4.99441745961379,12.797870215911,2523.0,0.118253963992755,13.3816113591719,4.4,49.88,,,,,,,,,,,,,,,,,,,,,,,,,,,,,,,,,,,,,,,,,,,,,,,,,,,
CoCrFeNi2.1Nb0.4,53.0,DOE/OSTI,12.3728386882638,-8.9274214764864,8.36371,3.76874766137032,0.109252928746169,2.64283364912327,0.871114476045088,,,,,25.37454545454545,11.983115393980588,47.345454545454544,10.61818181818182,36.72727272727273,0.3644,0.2000418600821437,0.6129090909090908,8.363636363636363,12.372082108207104,5.0,0.0,0.0,0.0,0.0727272727272727,0.0,0.0,0.1818181818181818,0.0,0.0,0.1818181818181818,0.1818181818181818,0.3818181818181818,0.0,0.0,0.0,0.0,0.0,,,,,,,,,,,,,,,,,,,,,,,,,,,,,,,,,,,,,,,,,,,,,,,,,,,,,,,,,,,,,,,,,,,
71,53.0,DOE/OSTI,,,,,,,,,,,,,,,,,,,,,,,,,,,,,,,,,,,,,,,,,,71.0,CoCrFeNi2.1Nb0.4,0.389725088492904,287.504505751829,-8.9274214764864,3.09169592399999,0.871114476045088,3.7687476613703197,2.64283364912327,1906.89384,0.109252928746169,12.3728386882638,8.36371,53.0,,,,,,,,,,,,,,,,,,,,,,,,,,,,,,,,,,,,,,,,,,,,,,,,,,,
HfNbTaTiZr,55.0,Gorsse,,,,,,,,BCC,9.7,295.0,1073.0,30.320000000000004,1.2936769303036972,32.0,29.200000000000003,2.799999999999997,0.2908,0.0236507927985511,0.06,4.4,13.380866803977112,5.0,0.2,0.2,0.2,0.2,0.2,0.0,0.0,0.0,0.0,0.0,0.0,0.0,0.0,0.0,0.0,0.0,0.0,,,,,,,,,,,,,,,,,,,,,,,,,,,,,,,,,,,,,,,,,,,,,,,,,,,,,,,,,,,,,,,,,,,
44,55.6,DOE/OSTI,,,,,,,,,,,,,,,,,,,,,,,,,,,,,,,,,,,,,,,,,,44.0,Al1.25CoCrFeNi,0.565952331445208,429.529782697125,-20.7977842673664,3.21329759799999,0.356587079944895,6.11768052928182,1.05774319689713,1648.38296699999,0.122980128476107,13.3456334236321,7.00014,55.6,,,,,,,,,,,,,,,,,,,,,,,,,,,,,,,,,,,,,,,,,,,,,,,,,,,
Al1.25CoCrFeNi,55.6,DOE/OSTI,13.3456334236321,-20.7977842673664,7.00014,6.11768052928182,0.122980128476107,1.05774319689713,0.356587079944895,,,,,25.971428571428568,4.0459492353982265,34.047619047619044,23.619047619047617,10.428571428571429,0.354,0.0220566164917867,0.0671428571428572,7.0,13.34479025611359,5.0,0.0,0.0,0.0,0.0,0.0,0.0,0.1904761904761904,0.0,0.0,0.1904761904761904,0.1904761904761904,0.1904761904761904,0.0,0.238095238095238,0.0,0.0,0.0,,,,,,,,,,,,,,,,,,,,,,,,,,,,,,,,,,,,,,,,,,,,,,,,,,,,,,,,,,,,,,,,,,,
CoCrCuFeNi,56.0,Gorsse Dataset,,,,,,,,FCC,8.3,132.0,230.0,,,,,,,,,,,,,,,,,,,,,,,,,,,,,,,,,,,,,,,,,,,,,,,,,,,,,,,,,,,,,,,,,,,,,,,,,,,,,,,,,,,,,,,,,,,,,,,
Al0.3HfNbTaTiZr,63.0,Gorsse,,,,,,,,BCC,9.5,353.0,1188.0,25.18553459119497,7.724185229456975,30.18867924528302,8.09433962264151,22.09433962264151,0.2438050314465409,0.0712507073961928,0.2107547169811321,4.320754716981132,14.431908651129232,6.0,0.1886792452830188,0.1886792452830188,0.1886792452830188,0.1886792452830188,0.1886792452830188,0.0,0.0,0.0,0.0,0.0,0.0,0.0,0.0,0.0566037735849056,0.0,0.0,0.0,,,,,,,,,,,,,,,,,,,,,,,,,,,,,,,,,,,,,,,,,,,,,,,,,,,,,,,,,,,,,,,,,,,
"Ti, Zr, Nb",64.0,Latest Research,,,,,,,,,,,,50.333333333333336,2.125680718856553,53.33333333333333,48.66666666666666,4.666666666666664,0.4966666666666666,0.0385861230093007,0.0899999999999999,4.333333333333333,9.133862567986665,3.0,0.3333333333333333,0.3333333333333333,0.0,0.3333333333333333,0.0,0.0,0.0,0.0,0.0,0.0,0.0,0.0,0.0,0.0,0.0,0.0,0.0,,,,,,,,,,,,,,,,,,,,,,,,,,,,,,,,,,,,,,,,,,,,,,,,,,,,,,,,,,,,,,,,,,,
"Ti, Zr, Hf, Nb, Ta",69.0,Latest Research,,,,,,,,,,,,30.320000000000004,1.2936769303036972,32.0,29.200000000000003,2.799999999999997,0.2908,0.0236507927985511,0.06,4.4,13.380866803977112,5.0,0.2,0.2,0.2,0.2,0.2,0.0,0.0,0.0,0.0,0.0,0.0,0.0,0.0,0.0,0.0,0.0,0.0,,,,,,,,,,,,,,,,,,,,,,,,,,,,,,,,,,,,,,,,,,,,,,,,,,,,,,,,,,,,,,,,,,,
AlLiMg0.5ScTi1.5,69.0,Gorsse Dataset,,,,,,,,FCC + HCP,2.7,591.0,,,,,,,,,,,,,,,,,,,,,,,,,,,,,,,,,,,,,,,,,,,,,,,,,,,,,,,,,,,,,,,,,,,,,,,,,,,,,,,,,,,,,,,,,,,,,,,,
AlCo0.5CrCuFeNi,71.6,DOE/OSTI,14.698050513986,-10.4575314615415,7.72734999999999,5.4480609805796,0.121689821042906,2.2729037929904696,0.495194503571481,,,,,21.560606060606062,4.696407590998647,26.0,11.363636363636363,14.636363636363637,0.2984848484848485,0.060661338427354,0.1763636363636364,7.727272727272728,14.697168880613484,6.0,0.0,0.0,0.0,0.0,0.0,0.0,0.1818181818181818,0.0,0.0,0.1818181818181818,0.0909090909090909,0.1818181818181818,0.1818181818181818,0.1818181818181818,0.0,0.0,0.0,,,,,,,,,,,,,,,,,,,,,,,,,,,,,,,,,,,,,,,,,,,,,,,,,,,,,,,,,,,,,,,,,,,
10,71.6,DOE/OSTI,,,,,,,,,,,,,,,,,,,,,,,,,,,,,,,,,,,,,,,,,,10.0,AlCo0.5CrCuFeNi,0.498108690160655,407.374962776623,-10.4575314615415,3.31247857899999,0.495194503571481,5.4480609805796,2.2729037929904696,1617.15071679999,0.121689821042906,14.698050513986,7.72734999999999,71.6,,,,,,,,,,,,,,,,,,,,,,,,,,,,,,,,,,,,,,,,,,,,,,,,,,,
CuNiCoFeCrAl0.5V0.4,71.9,DOE/OSTI,15.7627335490913,-6.4411618576188,8.05081,4.24974728784141,0.118160443516051,4.22438242212129,0.8727810808955221,,,,,18.307506053268764,4.945887912717168,21.694915254237287,9.084745762711863,12.610169491525422,0.2575544794188861,0.0861016881061777,0.2132203389830508,8.050847457627118,15.761806267091249,7.0,0.0,0.0,0.0,0.0,0.0,0.0677966101694915,0.1694915254237288,0.0,0.0,0.1694915254237288,0.1694915254237288,0.1694915254237288,0.1694915254237288,0.0847457627118644,0.0,0.0,0.0,,,,,,,,,,,,,,,,,,,,,,,,,,,,,,,,,,,,,,,,,,,,,,,,,,,,,,,,,,,,,,,,,,,
17,71.9,DOE/OSTI,,,,,,,,,,,,,,,,,,,,,,,,,,,,,,,,,,,,,,,,,,17.0,CuNiCoFeCrAl0.5V0.4,0.474500243435063,362.443613428995,-6.4411618576188,3.16258865,0.8727810808955221,4.24974728784141,4.22438242212129,1726.2190498,0.118160443516051,15.7627335490913,8.05081,71.9,,,,,,,,,,,,,,,,,,,,,,,,,,,,,,,,,,,,,,,,,,,,,,,,,,,
AlCoCrFeNiTi0.5,72.0,Gorsse Dataset,,,,,,,,FCC,6.4,178.0,2040.0,,,,,,,,,,,,,,,,,,,,,,,,,,,,,3135.0,24,,,,,,,,,,,,,,,,,,,,,,,,,,,,,,,,,,,,,,,,,,,,,,,,,,,,,,,,,,,,,,,,,
AlC1.5CoCrFeNi,73.0,Gorsse,,,,,,,,BCC + Im,7.0,,1255.0,25.840000000000003,1.4051334456200235,28.6,24.8,3.8000000000000007,0.3556,0.0241130669969624,0.0599999999999999,7.200000000000001,13.380866803977112,5.0,0.0,0.0,0.0,0.0,0.0,0.0,0.2,0.0,0.0,0.2,0.2,0.2,0.0,0.2,0.0,0.0,0.0,,,,,,,,,,,,,,,,,,,,,,,,,,,,,,,,,,,,,,,,,,,,,,,,,,,,,,,,,,,,,,,,,,,
CoCrCuFeMnNiTiV,74.0,Gorsse,,,,,,,,FCC + BCC + Im,7.3,,1312.0,16.234375,0.8826396401561625,18.375,15.5,2.875,0.2171874999999999,0.0185799581202434,0.0462499999999999,7.5,17.288476977526155,8.0,0.125,0.0,0.0,0.0,0.0,0.125,0.125,0.0,0.0,0.125,0.125,0.125,0.125,0.0,0.125,0.0,0.0,,,,,,,,,,,,,,,,,,,,,,,,,,,,,,,,,,,,,,,,,,,,,,,,,,,,,,,,,,,,,,,,,,,
AlCCoCrFeNi,75.0,Gorsse Dataset,,,,,,,,BCC + Im,6.9,,1251.0,,,,,,,,,,,,,,,,,,,,,,,,,,,,,2166.0,7,,,,,,,,,,,,,,,,,,,,,,,,,,,,,,,,,,,,,,,,,,,,,,,,,,,,,,,,,,,,,,,,,
Al0.5CoCrCuFeNiTi0.2,76.5,DOE/OSTI,15.4462064517097,-7.776612668544,8.12288,4.93143139157473,0.118751100264889,3.38002180744876,0.6351493302584891,,,,,18.343358395989977,6.324220612712013,22.45614035087719,5.157894736842105,17.298245614035086,0.25796992481203,0.1049445410682267,0.2810526315789473,8.12280701754386,15.445250898743796,7.0,0.0350877192982456,0.0,0.0,0.0,0.0,0.0,0.175438596491228,0.0,0.0,0.175438596491228,0.175438596491228,0.175438596491228,0.175438596491228,0.087719298245614,0.0,0.0,0.0,,,,,,,,,,,,,,,,,,,,,,,,,,,,,,,,,,,,,,,,,,,,,,,,,,,,,,,,,,,,,,,,,,,
47,76.5,DOE/OSTI,,,,,,,,,,,,,,,,,,,,,,,,,,,,,,,,,,,,,,,,,,47.0,Al0.5CoCrCuFeNiTi0.2,0.480984920691162,343.01045638591,-7.776612668544,3.16446104,0.6351493302584891,4.93143139157473,3.3800218074487596,1701.7201272,0.118751100264889,15.4462064517097,8.12288,76.5,,,,,,,,,,,,,,,,,,,,,,,,,,,,,,,,,,,,,,,,,,,,,,,,,,,
CoCrCuFeNiTi,77.0,Gorsse Dataset,,,,,,,,FCC,7.4,,1272.0,,,,,,,,,,,,,,,,,,,,,,,,,,,,,1272.0,2,,,,,,,,,,,,,,,,,,,,,,,,,,,,,,,,,,,,,,,,,,,,,,,,,,,,,,,,,,,,,,,,,
42,78.1,DOE/OSTI,,,,,,,,,,,,,,,,,,,,,,,,,,,,,,,,,,,,,,,,,,42.0,CuNi2FeCrAl0.5,0.387276753158313,344.996834225105,-5.80190116024959,3.35715175299999,0.663135194656304,4.35937828916731,3.6616156540720697,1685.74503909999,0.134460104255364,12.6023399855834,8.45463,78.1,,,,,,,,,,,,,,,,,,,,,,,,,,,,,,,,,,,,,,,,,,,,,,,,,,,
CuNi2FeCrAl0.5,78.1,DOE/OSTI,12.6023399855834,-5.80190116024959,8.45463,4.35937828916731,0.134460104255364,3.6616156540720697,0.663135194656304,,,,,25.50909090909091,10.551659616437457,45.09090909090909,13.0,32.09090909090909,0.3641818181818182,0.179896756433257,0.5481818181818182,8.454545454545457,12.60159591364062,5.0,0.0,0.0,0.0,0.0,0.0,0.0,0.1818181818181818,0.0,0.0,0.1818181818181818,0.0,0.3636363636363636,0.1818181818181818,0.0909090909090909,0.0,0.0,0.0,,,,,,,,,,,,,,,,,,,,,,,,,,,,,,,,,,,,,,,,,,,,,,,,,,,,,,,,,,,,,,,,,,,
27,81.9,DOE/OSTI,,,,,,,,,,,,,,,,,,,,,,,,,,,,,,,,,,,,,,,,,,27.0,FeNiCrCuMo,0.308048862357905,521.005197348356,4.61232,3.21248,1.04396718290286,3.58022880885233,5.78675080282412,1994.55399999999,0.161170716943246,13.3816113591719,8.2,81.9,,,,,,,,,,,,,,,,,,,,,,,,,,,,,,,,,,,,,,,,,,,,,,,,,,,
FeNiCrCuMo,81.9,DOE/OSTI,13.3816113591719,4.61232,8.2,3.58022880885233,0.161170716943246,5.78675080282412,1.04396718290286,,,,,25.8,1.0430723848324237,27.8,24.8,3.0,0.3783999999999999,0.0322341433886492,0.1,8.200000000000001,13.380866803977112,5.0,0.0,0.0,0.0,0.0,0.0,0.0,0.2,0.2,0.0,0.2,0.0,0.2,0.2,0.0,0.0,0.0,0.0,,,,,,,,,,,,,,,,,,,,,,,,,,,,,,,,,,,,,,,,,,,,,,,,,,,,,,,,,,,,,,,,,,,
"Ti, Nb, Ta, Cr, Co",82.0,Latest Research,,,,,,,,,,,,27.68,1.9538679586911711,29.4,25.0,4.400000000000002,0.3272,0.0267013108292458,0.0759999999999999,5.8,13.380866803977112,5.0,0.2,0.0,0.0,0.2,0.2,0.0,0.2,0.0,0.0,0.0,0.2,0.0,0.0,0.0,0.0,0.0,0.0,,,,,,,,,,,,,,,,,,,,,,,,,,,,,,,,,,,,,,,,,,,,,,,,,,,,,,,,,,,,,,,,,,,
"Ti 40%, Zr 25%, Nb 25%, Ta 5%, Mo 5%",86.0,Latest Research,,,,,,,,,,,,29.520000000000003,1.3658696863171091,32.0,27.8,4.199999999999999,0.3252,0.0563361340526664,0.166,4.800000000000001,13.380866803977112,5.0,0.2,0.2,0.0,0.2,0.2,0.0,0.0,0.2,0.0,0.0,0.0,0.0,0.0,0.0,0.0,0.0,0.0,,,,,,,,,,,,,,,,,,,,,,,,,,,,,,,,,,,,,,,,,,,,,,,,,,,,,,,,,,,,,,,,,,,
88,87.67,DOE/OSTI,,,,,,,,,,,,,,,,,,,,,,,,,,,,,,,,,,,,,,,,,,88.0,TiZr,0.140999999999999,93.5,-0.222,3.091,0.272321780863366,4.60032626427406,52.8158612224534,2034.5,0.104999999999999,5.76314632164397,4.0,87.67,,,,,,,,,,,,,,,,,,,,,,,,,,,,,,,,,,,,,,,,,,,,,,,,,,,
TiZr,87.67,DOE/OSTI,5.76314632164397,-0.222,4.0,4.60032626427406,0.104999999999999,52.8158612224534,0.272321780863366,,,,,76.75,3.25,80.0,73.5,6.5,0.7175,0.0524999999999999,0.1049999999999999,4.0,5.762825659175385,2.0,0.5,0.5,0.0,0.0,0.0,0.0,0.0,0.0,0.0,0.0,0.0,0.0,0.0,0.0,0.0,0.0,0.0,,,,,,,,,,,,,,,,,,,,,,,,,,,,,,,,,,,,,,,,,,,,,,,,,,,,,,,,,,,,,,,,,,,
AlCoCr1.6FeNi4,88.46,DOE/OSTI,11.8026816042074,-14.7027721514688,8.0931,4.69030758566714,0.118621289110756,1.3919933565215,0.536510274045074,,,,,25.460465116279067,16.46009251962035,57.67441860465116,14.534883720930232,43.13953488372093,0.3631627906976744,0.2658061444660587,0.7011627906976744,8.093023255813954,11.801985661261778,5.0,0.0,0.0,0.0,0.0,0.0,0.0,0.186046511627907,0.0,0.0,0.1162790697674418,0.1162790697674418,0.4651162790697674,0.0,0.1162790697674418,0.0,0.0,0.0,,,,,,,,,,,,,,,,,,,,,,,,,,,,,,,,,,,,,,,,,,,,,,,,,,,,,,,,,,,,,,,,,,,
51,88.46,DOE/OSTI,,,,,,,,,,,,,,,,,,,,,,,,,,,,,,,,,,,,,,,,,,51.0,AlCoCr1.6FeNi4,0.459722096914625,335.211497328899,-14.7027721514688,3.276206448,0.536510274045074,4.69030758566714,1.3919933565215,1734.0263716,0.118621289110756,11.8026816042074,8.0931,88.46,,,,,,,,,,,,,,,,,,,,,,,,,,,,,,,,,,,,,,,,,,,,,,,,,,,
AlCoCrFeNiTi,90.0,Gorsse Dataset,,,,,,,,BCC,6.2,,1860.0,,,,,,,,,,,,,,,,,,,,,,,,,,,,,2580.0,9,,,,,,,,,,,,,,,,,,,,,,,,,,,,,,,,,,,,,,,,,,,,,,,,,,,,,,,,,,,,,,,,,
HfNbTiZr,92.0,Gorsse,,,,,,,,BCC,8.4,,879.0,38.25,1.6298006013006625,40.0,36.5,3.5,0.360625,0.0324217808733573,0.075,4.25,11.52565131835077,4.0,0.25,0.25,0.25,0.25,0.0,0.0,0.0,0.0,0.0,0.0,0.0,0.0,0.0,0.0,0.0,0.0,0.0,,,,,,,,,,,,,,,,,,,,,,,,,,,,,,,,,,,,,,,,,,,,,,,,,,,,,,,,,,,,,,,,,,,
Al0.25NbTaTiV,92.0,Gorsse,,,,,,,,BCC,8.8,,1330.0,28.647058823529413,10.180244115060036,34.588235294117645,8.411764705882353,26.17647058823529,0.314,0.1101646455762832,0.2888235294117646,4.647058823529412,12.70766391344736,5.0,0.2352941176470588,0.0,0.0,0.2352941176470588,0.2352941176470588,0.2352941176470588,0.0,0.0,0.0,0.0,0.0,0.0,0.0,0.0588235294117647,0.0,0.0,0.0,,,,,,,,,,,,,,,,,,,,,,,,,,,,,,,,,,,,,,,,,,,,,,,,,,,,,,,,,,,,,,,,,,,
CoCrCuFeNiTi0.5,93.0,Gorsse Dataset,,,,,,,,FCC,7.8,,700.0,,,,,,,,,,,,,,,,,,,,,,,,,,,,,1650.0,29,,,,,,,,,,,,,,,,,,,,,,,,,,,,,,,,,,,,,,,,,,,,,,,,,,,,,,,,,,,,,,,,,
Al2CoCrFeNiTi,94.0,Gorsse,,,,,,,,BCC,5.6,643.0,,22.28571428571429,8.380817098475257,40.85714285714285,17.71428571428571,23.142857142857142,0.2866666666666667,0.079683330167457,0.24,6.142857142857142,14.53177536233862,6.0,0.1428571428571428,0.0,0.0,0.0,0.0,0.0,0.1428571428571428,0.0,0.0,0.1428571428571428,0.1428571428571428,0.1428571428571428,0.0,0.2857142857142857,0.0,0.0,0.0,,,,,,,,,,,,,,,,,,,,,,,,,,,,,,,,,,,,,,,,,,,,,,,,,,,,,,,,,,,,,,,,,,,
HfMo0.25NbTaTiZr,96.0,Gorsse Dataset,,,,,,,,BCC,9.9,395.0,1112.0,,,,,,,,,,,,,,,,,,,,,,,,,,,,,,50,,,,,,,,,,,,,,,,,,,,,,,,,,,,,,,,,,,,,,,,,,,,,,,,,,,,,,,,,,,,,,,,,
Al0.5NbTaTiV,97.0,Gorsse,,,,,,,,BCC,8.5,,1014.0,28.64444444444444,6.466017531375041,32.666666666666664,15.888888888888888,16.77777777777778,0.3144444444444444,0.0685223222167441,0.1833333333333332,4.555555555555555,13.14521343892854,5.0,0.2222222222222222,0.0,0.0,0.2222222222222222,0.2222222222222222,0.2222222222222222,0.0,0.0,0.0,0.0,0.0,0.0,0.0,0.1111111111111111,0.0,0.0,0.0,,,,,,,,,,,,,,,,,,,,,,,,,,,,,,,,,,,,,,,,,,,,,,,,,,,,,,,,,,,,,,,,,,,
Al0.5HfNbTaTiZr,97.0,Gorsse Dataset,,,,,,,,BCC,9.3,396.0,1302.0,,,,,,,,,,,,,,,,,,,,,,,,,,,,,,46,,,,,,,,,,,,,,,,,,,,,,,,,,,,,,,,,,,,,,,,,,,,,,,,,,,,,,,,,,,,,,,,,
Al1.5CoCrFeNi,98.6,DOE/OSTI,13.2546888282738,-22.3480833185983,6.81824999999999,6.364597630494099,0.124688663915734,0.958376390169315,0.327210800982174,,,,,26.090909090909086,6.459025333938767,39.0,22.545454545454547,16.454545454545453,0.3525454545454545,0.0460413037705554,0.1372727272727272,6.818181818181818,13.25390193646719,5.0,0.0,0.0,0.0,0.0,0.0,0.0,0.1818181818181818,0.0,0.0,0.1818181818181818,0.1818181818181818,0.1818181818181818,0.0,0.2727272727272727,0.0,0.0,0.0,,,,,,,,,,,,,,,,,,,,,,,,,,,,,,,,,,,,,,,,,,,,,,,,,,,,,,,,,,,,,,,,,,,
45,98.6,DOE/OSTI,,,,,,,,,,,,,,,,,,,,,,,,,,,,,,,,,,,,,,,,,,45.0,Al1.5CoCrFeNi,0.579727049887413,445.288587084667,-22.3480833185983,3.25127796699999,0.327210800982174,6.364597630494099,0.958376390169315,1615.87161309999,0.124688663915734,13.2546888282738,6.81824999999999,98.6,,,,,,,,,,,,,,,,,,,,,,,,,,,,,,,,,,,,,,,,,,,,,,,,,,,
AlNbTaTiV,101.0,Gorsse,,,,,,,,BCC,7.9,,993.0,28.640000000000004,0.958331884056876,29.4,26.8,2.6000000000000014,0.3152,0.0096829747495281,0.0259999999999999,4.4,13.380866803977112,5.0,0.2,0.0,0.0,0.2,0.2,0.2,0.0,0.0,0.0,0.0,0.0,0.0,0.0,0.2,0.0,0.0,0.0,,,,,,,,,,,,,,,,,,,,,,,,,,,,,,,,,,,,,,,,,,,,,,,,,,,,,,,,,,,,,,,,,,,
HfMo0.5NbTaTiZr,102.0,Gorsse,,,,,,,,BCC,10.0,480.0,1317.0,25.075757575757574,5.665714552973521,29.090909090909093,12.636363636363637,16.454545454545457,0.253030303030303,0.0320539604729561,0.0945454545454545,4.545454545454546,14.697168880613484,6.0,0.1818181818181818,0.1818181818181818,0.1818181818181818,0.1818181818181818,0.1818181818181818,0.0,0.0,0.0909090909090909,0.0,0.0,0.0,0.0,0.0,0.0,0.0,0.0,0.0,,,,,,,,,,,,,,,,,,,,,,,,,,,,,,,,,,,,,,,,,,,,,,,,,,,,,,,,,,,,,,,,,,,
AlCoCr2.2FeNi7,102.0,DOE/OSTI,10.3329113617535,-12.0943600488463,8.45908,4.03513264210771,0.114255067042195,1.49895471001158,0.634610236634562,,,,,25.30491803278689,23.418317332170776,71.14754098360656,10.245901639344265,60.9016393442623,0.3662622950819673,0.3697373923711096,0.9639344262295084,8.459016393442624,10.33221762229489,5.0,0.0,0.0,0.0,0.0,0.0,0.0,0.180327868852459,0.0,0.0,0.0819672131147541,0.0819672131147541,0.5737704918032788,0.0,0.0819672131147541,0.0,0.0,0.0,,,,,,,,,,,,,,,,,,,,,,,,,,,,,,,,,,,,,,,,,,,,,,,,,,,,,,,,,,,,,,,,,,,
54,102.0,DOE/OSTI,,,,,,,,,,,,,,,,,,,,,,,,,,,,,,,,,,,,,,,,,,54.0,AlCoCr2.2FeNi7,0.410897936379124,297.629814853343,-12.0943600488463,3.31913728699999,0.634610236634562,4.03513264210771,1.4989547100115799,1754.4811259,0.114255067042195,10.3329113617535,8.45908,102.0,,,,,,,,,,,,,,,,,,,,,,,,,,,,,,,,,,,,,,,,,,,,,,,,,,,
Al0.75HfNbTaTiZr,102.0,Gorsse Dataset,,,,,,,,BCC,9.3,427.0,1415.0,,,,,,,,,,,,,,,,,,,,,,,,,,,,,2050.0,30,,,,,,,,,,,,,,,,,,,,,,,,,,,,,,,,,,,,,,,,,,,,,,,,,,,,,,,,,,,,,,,,,
Al0.25CoCrCu0.75FeNiTi0.5,103.0,Gorsse Dataset,,,,,,,,FCC,7.5,,750.0,,,,,,,,,,,,,,,,,,,,,,,,,,,,,1970.0,39,,,,,,,,,,,,,,,,,,,,,,,,,,,,,,,,,,,,,,,,,,,,,,,,,,,,,,,,,,,,,,,,,
AlHfNbTaTiZr,103.0,Gorsse Dataset,,,,,,,,BCC + Im,8.6,441.0,1489.0,,,,,,,,,,,,,,,,,,,,,,,,,,,,,1900.0,21,,,,,,,,,,,,,,,,,,,,,,,,,,,,,,,,,,,,,,,,,,,,,,,,,,,,,,,,,,,,,,,,,
NbTiVZr,104.0,Gorsse,,,,,,,,BCC,6.5,335.0,1105.0,36.6875,2.300645289913245,40.0,33.5,6.5,0.38125,0.0292884362846499,0.0749999999999999,4.5,11.52565131835077,4.0,0.25,0.25,0.0,0.25,0.0,0.25,0.0,0.0,0.0,0.0,0.0,0.0,0.0,0.0,0.0,0.0,0.0,,,,,,,,,,,,,,,,,,,,,,,,,,,,,,,,,,,,,,,,,,,,,,,,,,,,,,,,,,,,,,,,,,,
52,105.0,DOE/OSTI,,,,,,,,,,,,,,,,,,,,,,,,,,,,,,,,,,,,,,,,,,52.0,AlCoCr1.8FeNi5,0.440622333268935,320.306413494082,-13.6848637406224,3.293957624,0.571082884236943,4.438749537332249,1.43267409934591,1742.4786388,0.117077081559758,11.2517590733679,8.24482,105.0,,,,,,,,,,,,,,,,,,,,,,,,,,,,,,,,,,,,,,,,,,,,,,,,,,,
AlNbTiV,105.0,Gorsse,,,,,,,,BCC,5.5,448.0,1020.0,35.625,1.2808688457449495,36.75,33.5,3.25,0.39875,0.0083852549156242,0.0224999999999999,4.25,11.52565131835077,4.0,0.25,0.0,0.0,0.25,0.0,0.25,0.0,0.0,0.0,0.0,0.0,0.0,0.0,0.25,0.0,0.0,0.0,,,,,,,,,,,,,,,,,,,,,,,,,,,,,,,,,,,,,,,,,,,,,,,,,,,,,,,,,,,,,,,,,,,
AlCoCr1.8FeNi5,105.0,DOE/OSTI,11.2517590733679,-13.6848637406224,8.24482,4.438749537332249,0.117077081559758,1.43267409934591,0.571082884236943,,,,,25.39591836734694,19.34624385215397,63.26530612244898,12.755102040816324,50.51020408163266,0.3644489795918367,0.3089138419785214,0.8102040816326531,8.244897959183673,11.25116807109844,5.0,0.0,0.0,0.0,0.0,0.0,0.0,0.183673469387755,0.0,0.0,0.1020408163265306,0.1020408163265306,0.5102040816326531,0.0,0.1020408163265306,0.0,0.0,0.0,,,,,,,,,,,,,,,,,,,,,,,,,,,,,,,,,,,,,,,,,,,,,,,,,,,,,,,,,,,,,,,,,,,
NbTaTiV,106.0,Gorsse Dataset,,,,,,,,BCC,9.2,,1092.0,,,,,,,,,,,,,,,,,,,,,,,,,,,,,,,,,,,,,,,,,,,,,,,,,,,,,,,,,,,,,,,,,,,,,,,,,,,,,,,,,,,,,,,,,,,,,,,
AlNb1.5Ta0.5Ti1.5Zr0.5,106.0,Gorsse Dataset,,,,,,,,BCC,6.8,408.0,1280.0,,,,,,,,,,,,,,,,,,,,,,,,,,,,,1367.0,4,,,,,,,,,,,,,,,,,,,,,,,,,,,,,,,,,,,,,,,,,,,,,,,,,,,,,,,,,,,,,,,,,
Hf0.5Nb0.5Ta0.5Ti1.5Zr,107.0,Gorsse Dataset,,,,,,,,BCC,8.1,301.0,903.0,,,,,,,,,,,,,,,,,,,,,,,,,,,,,990.0,19,,,,,,,,,,,,,,,,,,,,,,,,,,,,,,,,,,,,,,,,,,,,,,,,,,,,,,,,,,,,,,,,,
Al0.5CoCrFeNiTi,107.0,Gorsse Dataset,,,,,,,,BCC + Im,6.6,,,,,,,,,,,,,,,,,,,,,,,,,,,,,,,1600.0,10,,,,,,,,,,,,,,,,,,,,,,,,,,,,,,,,,,,,,,,,,,,,,,,,,,,,,,,,,,,,,,,,,
AlCuNiTi,108.0,Gorsse Dataset,,,,,,,,FCC,5.7,537.0,300.0,,,,,,,,,,,,,,,,,,,,,,,,,,,,,536.0,< 1,,,,,,,,,,,,,,,,,,,,,,,,,,,,,,,,,,,,,,,,,,,,,,,,,,,,,,,,,,,,,,,,,
HfNbTaZr,109.0,Gorsse Dataset,,,,,,,,BCC,11.1,365.0,1315.0,,,,,,,,,,,,,,,,,,,,,,,,,,,,,,,,,,,,,,,,,,,,,,,,,,,,,,,,,,,,,,,,,,,,,,,,,,,,,,,,,,,,,,,,,,,,,,,
NbTiV2Zr,109.0,Gorsse Dataset,,,,,,,,BCC,6.4,304.0,918.0,,,,,,,,,,,,,,,,,,,,,,,,,,,,,,> 50,,,,,,,,,,,,,,,,,,,,,,,,,,,,,,,,,,,,,,,,,,,,,,,,,,,,,,,,,,,,,,,,,
HfMo0.75NbTaTiZr,109.0,Gorsse,,,,,,,,BCC,10.0,492.0,1373.0,24.99275362318841,3.2361786634771827,27.82608695652174,18.130434782608692,9.695652173913045,0.2576811594202898,0.0216384140357554,0.0556521739130434,4.608695652173912,14.854820038583846,6.0,0.1739130434782608,0.1739130434782608,0.1739130434782608,0.1739130434782608,0.1739130434782608,0.0,0.0,0.1304347826086956,0.0,0.0,0.0,0.0,0.0,0.0,0.0,0.0,0.0,,,,,,,,,,,,,,,,,,,,,,,,,,,,,,,,,,,,,,,,,,,,,,,,,,,,,,,,,,,,,,,,,,,
Al0.4Hf0.6NbTaTiZr,110.0,Gorsse,,,,,,,,BCC,9.1,500.0,1841.0,25.05333333333333,7.33192713790553,32.0,11.44,20.56,0.2464666666666667,0.0757963646152563,0.1912,4.319999999999999,14.499950603880103,6.0,0.2,0.2,0.12,0.2,0.2,0.0,0.0,0.0,0.0,0.0,0.0,0.0,0.0,0.08,0.0,0.0,0.0,,,,,,,,,,,,,,,,,,,,,,,,,,,,,,,,,,,,,,,,,,,,,,,,,,,,,,,,,,,,,,,,,,,
Al0.3NbTa0.8Ti1.4V0.2Zr1.3,110.0,Gorsse Dataset,,,,,,,,BCC,7.7,500.0,1965.0,,,,,,,,,,,,,,,,,,,,,,,,,,,,,2061.0,5,,,,,,,,,,,,,,,,,,,,,,,,,,,,,,,,,,,,,,,,,,,,,,,,,,,,,,,,,,,,,,,,,
Al0.5NbTa0.8Ti1.5V0.2Zr,111.0,Gorsse,,,,,,,,BCC,7.6,530.0,2035.0,24.72,12.47590210499158,44.1,5.36,38.74,0.2523666666666667,0.1239881938824105,0.3968,4.3,13.777907447110564,6.0,0.3,0.2,0.0,0.2,0.16,0.04,0.0,0.0,0.0,0.0,0.0,0.0,0.0,0.1,0.0,0.0,0.0,,,,,,,,,,,,,,,,,,,,,,,,,,,,,,,,,,,,,,,,,,,,,,,,,,,,,,,,,,,,,,,,,,,
81,111.35,DOE/OSTI,,,,,,,,,,,,,,,,,,,,,,,,,,,,,,,,,,,,,,,,,,81.0,TiTa,0.175649999999999,674.5,1.38,3.12565,4.7071308024479,1.1065006915629199,10.922832756710001,2615.5,0.02,5.76314632164397,4.5,111.35,,,,,,,,,,,,,,,,,,,,,,,,,,,,,,,,,,,,,,,,,,,,,,,,,,,
TiTa,111.35,DOE/OSTI,5.76314632164397,1.38,4.5,1.10650069156292,0.02,10.92283275671,4.7071308024479,,,,,73.25,0.25,73.5,73.0,0.5,0.76,0.01,0.02,4.5,5.762825659175385,2.0,0.5,0.0,0.0,0.0,0.5,0.0,0.0,0.0,0.0,0.0,0.0,0.0,0.0,0.0,0.0,0.0,0.0,,,,,,,,,,,,,,,,,,,,,,,,,,,,,,,,,,,,,,,,,,,,,,,,,,,,,,,,,,,,,,,,,,,
CrHfNbTiZr,112.0,Gorsse Dataset,,,,,,,,BCC + lm,8.2,455.0,1375.0,,,,,,,,,,,,,,,,,,,,,,,,,,,,,2130.0,3,,,,,,,,,,,,,,,,,,,,,,,,,,,,,,,,,,,,,,,,,,,,,,,,,,,,,,,,,,,,,,,,,
26,112.0,DOE/OSTI,,,,,,,,,,,,,,,,,,,,,,,,,,,,,,,,,,,,,,,,,,26.0,FeNiCrCuCo,0.420915530718456,261.333925206812,3.24048,3.0845,12.5353521887839,1.0332036605064499,7.304922400463069,1768.954,0.092217135067188,13.3816113591719,8.8,112.0,,,,,,,,,,,,,,,,,,,,,,,,,,,,,,,,,,,,,,,,,,,,,,,,,,,
FeNiCrCuCo,112.0,DOE/OSTI,13.3816113591719,3.24048,8.8,1.03320366050645,0.092217135067188,7.304922400463069,12.5353521887839,,,,,25.24,0.3200000000000004,25.6,24.8,0.8000000000000007,0.3671999999999999,0.0184434270134376,0.0499999999999999,8.8,13.380866803977112,5.0,0.0,0.0,0.0,0.0,0.0,0.0,0.2,0.0,0.0,0.2,0.2,0.2,0.2,0.0,0.0,0.0,0.0,,,,,,,,,,,,,,,,,,,,,,,,,,,,,,,,,,,,,,,,,,,,,,,,,,,,,,,,,,,,,,,,,,,
Al0.3NbTaTi1.4Zr1.3,113.0,Gorsse,,,,,,,,BCC,8.1,490.0,1965.0,29.948,11.993235426689496,41.6,8.58,33.02,0.29872,0.1105209916712657,0.3345999999999999,4.34,12.631039059968302,5.0,0.2799999999999999,0.26,0.0,0.2,0.2,0.0,0.0,0.0,0.0,0.0,0.0,0.0,0.0,0.06,0.0,0.0,0.0,,,,,,,,,,,,,,,,,,,,,,,,,,,,,,,,,,,,,,,,,,,,,,,,,,,,,,,,,,,,,,,,,,,
HfMoNbTaTiZr,115.0,Gorsse Dataset,,,,,,,,BCC,10.0,505.0,1512.0,,,,,,,,,,,,,,,,,,,,,,,,,,,,,,12,,,,,,,,,,,,,,,,,,,,,,,,,,,,,,,,,,,,,,,,,,,,,,,,,,,,,,,,,,,,,,,,,
14,115.5,DOE/OSTI,,,,,,,,,,,,,,,,,,,,,,,,,,,,,,,,,,,,,,,,,,14.0,AlCoCrCuFeNi0.5,0.542641538323781,408.525268866378,-9.8327916942064,3.22003219999999,0.49900761362919605,5.4272056934512,2.42275150903284,1620.78711679999,0.119302976416425,14.698050513986,7.63643999999999,115.5,,,,,,,,,,,,,,,,,,,,,,,,,,,,,,,,,,,,,,,,,,,,,,,,,,,
AlCoCrCuFeNi0.5,115.5,DOE/OSTI,14.698050513986,-9.8327916942064,7.63643999999999,5.4272056934512,0.119302976416425,2.42275150903284,0.499007613629196,,,,,21.575757575757574,4.736199807166796,26.0,11.272727272727272,14.727272727272728,0.298030303030303,0.0590009027027797,0.1718181818181818,7.636363636363636,14.697168880613486,6.0,0.0,0.0,0.0,0.0,0.0,0.0,0.1818181818181818,0.0,0.0,0.1818181818181818,0.1818181818181818,0.0909090909090909,0.1818181818181818,0.1818181818181818,0.0,0.0,0.0,,,,,,,,,,,,,,,,,,,,,,,,,,,,,,,,,,,,,,,,,,,,,,,,,,,,,,,,,,,,,,,,,,,
55,117.0,DOE/OSTI,,,,,,,,,,,,,,,,,,,,,,,,,,,,,,,,,,,,,,,,,,55.0,Al0.5CrFeMnNi,2.39073856890455,355.708578148022,-13.166156426008,4.497232805,0.499246875881975,5.1314184043135205,1.7095115899606002,1712.1462117,0.138803724733884,13.1458965663609,7.22215,117.0,,,,,,,,,,,,,,,,,,,,,,,,,,,,,,,,,,,,,,,,,,,,,,,,,,,
Al0.5CrFeMnNi,117.0,DOE/OSTI,13.1458965663609,-13.166156426008,7.22215,5.1314184043135205,0.138803724733884,1.7095115899606002,0.499246875881975,,,,,25.622222222222216,4.875537323980903,28.444444444444443,15.888888888888888,12.555555555555555,0.3446666666666667,0.0874957494558421,0.2455555555555555,7.222222222222222,13.14521343892854,5.0,0.0,0.0,0.0,0.0,0.0,0.0,0.2222222222222222,0.0,0.0,0.2222222222222222,0.0,0.2222222222222222,0.0,0.1111111111111111,0.2222222222222222,0.0,0.0,,,,,,,,,,,,,,,,,,,,,,,,,,,,,,,,,,,,,,,,,,,,,,,,,,,,,,,,,,,,,,,,,,,
FeNiCrCoAl1.5,121.1,DOE/OSTI,13.2546888282738,-22.3480833185984,6.81824999999999,6.582494509340769,0.127636483812427,0.958376390169315,0.3059063734850969,,,,,26.090909090909086,6.459025333938768,39.0,22.545454545454547,16.454545454545453,0.3525454545454545,0.0460413037705554,0.1372727272727272,6.818181818181818,13.25390193646719,5.0,0.0,0.0,0.0,0.0,0.0,0.0,0.1818181818181818,0.0,0.0,0.1818181818181818,0.1818181818181818,0.1818181818181818,0.0,0.2727272727272727,0.0,0.0,0.0,,,,,,,,,,,,,,,,,,,,,,,,,,,,,,,,,,,,,,,,,,,,,,,,,,,,,,,,,,,,,,,,,,,
AlCoCrCu0.5FeNi,121.1,DOE/OSTI,14.698050513986,-13.9273529230455,7.54552999999999,5.51282405727519,0.120186407490425,1.74599669378508,0.4836280386083,,,,,21.51515151515152,4.569230745447458,26.0,11.636363636363637,14.363636363636363,0.2981818181818181,0.0595668478802696,0.1745454545454545,7.545454545454545,14.697168880613486,6.0,0.0,0.0,0.0,0.0,0.0,0.0,0.1818181818181818,0.0,0.0,0.1818181818181818,0.1818181818181818,0.1818181818181818,0.0909090909090909,0.1818181818181818,0.0,0.0,0.0,,,,,,,,,,,,,,,,,,,,,,,,,,,,,,,,,,,,,,,,,,,,,,,,,,,,,,,,,,,,,,,,,,,
12,121.1,DOE/OSTI,,,,,,,,,,,,,,,,,,,,,,,,,,,,,,,,,,,,,,,,,,12.0,AlCoCrCu0.5FeNi,0.537229967087161,400.645934673589,-13.9273529230455,3.21176848099999,0.4836280386083,5.51282405727519,1.74599669378508,1654.44472609999,0.120186407490425,14.698050513986,7.54552999999999,121.1,,,,,,,,,,,,,,,,,,,,,,,,,,,,,,,,,,,,,,,,,,,,,,,,,,,
28,121.1,DOE/OSTI,,,,,,,,,,,,,,,,,,,,,,,,,,,,,,,,,,,,,,,,,,28.0,FeNiCrCoAl1.5,0.581692108133308,451.108801576281,-22.3480833185984,3.25127796699999,0.30590637348509697,6.582494509340769,0.958376390169315,1615.87161309999,0.127636483812427,13.2546888282738,6.81824999999999,121.1,,,,,,,,,,,,,,,,,,,,,,,,,,,,,,,,,,,,,,,,,,,,,,,,,,,
TiTaZr,122.64,DOE/OSTI,9.13436260647717,1.72796544017279,4.33329,5.015858481784,0.0910428800071702,12.9669071422707,0.363067770471811,,,,,50.333333333333336,2.125680718856553,53.33333333333333,48.66666666666666,4.666666666666664,0.4855555555555555,0.0303477784083281,0.0699999999999999,4.333333333333333,9.133862567986665,3.0,0.3333333333333333,0.3333333333333333,0.0,0.0,0.3333333333333333,0.0,0.0,0.0,0.0,0.0,0.0,0.0,0.0,0.0,0.0,0.0,0.0,,,,,,,,,,,,,,,,,,,,,,,,,,,,,,,,,,,,,,,,,,,,,,,,,,,,,,,,,,,,,,,,,,,
94,122.64,DOE/OSTI,,,,,,,,,,,,,,,,,,,,,,,,,,,,,,,,,,,,,,,,,,94.0,TiTaZr,0.151926920523651,596.748779253045,1.72796544017279,3.161068389,0.363067770471811,5.015858481784,12.966907142270701,2452.97547,0.0910428800071702,9.13436260647717,4.33329,122.64,,,,,,,,,,,,,,,,,,,,,,,,,,,,,,,,,,,,,,,,,,,,,,,,,,,
AlMo0.5NbTa0.5TiZr,123.0,Gorsse,,,,,,,,BCC,7.1,591.0,2000.0,24.61666666666667,7.4099970010490255,32.0,13.9,18.1,0.2636666666666666,0.0629011570287507,0.172,4.3,14.533431935812189,6.0,0.2,0.2,0.0,0.2,0.1,0.0,0.0,0.1,0.0,0.0,0.0,0.0,0.0,0.2,0.0,0.0,0.0,,,,,,,,,,,,,,,,,,,,,,,,,,,,,,,,,,,,,,,,,,,,,,,,,,,,,,,,,,,,,,,,,,,
AlCr0.5NbTiV,124.0,Gorsse Dataset,,,,,,,,BCC,5.6,,1300.0,,,,,,,,,,,,,,,,,,,,,,,,,,,,,1430.0,< 1,,,,,,,,,,,,,,,,,,,,,,,,,,,,,,,,,,,,,,,,,,,,,,,,,,,,,,,,,,,,,,,,,
AlCoCrFeNi,125.0,Gorsse Dataset,,,,,,,,BCC,6.7,,1138.0,,,,,,,,,,,,,,,,,,,,,,,,,,,,,,11,,,,,,,,,,,,,,,,,,,,,,,,,,,,,,,,,,,,,,,,,,,,,,,,,,,,,,,,,,,,,,,,,
20,127.8,DOE/OSTI,,,,,,,,,,,,,,,,,,,,,,,,,,,,,,,,,,,,,,,,,,20.0,CuNiCoFeCrAl0.5V1.0,0.45351274422757,369.242164796829,-8.097819492734,3.150404665,0.9329505936105281,4.14208048300946,3.49553977285251,1768.4249269,0.122977113262762,16.0064754119091,7.76941,127.8,,,,,,,,,,,,,,,,,,,,,,,,,,,,,,,,,,,,,,,,,,,,,,,,,,,
CuNiCoFeCrAl0.5V1.0,127.8,DOE/OSTI,16.0064754119091,-8.097819492734,7.76941,4.14208048300946,0.122977113262762,3.49553977285251,0.932950593610528,,,,,18.384615384615387,3.050158318022891,20.615384615384617,11.0,9.615384615384617,0.2552747252747253,0.0560558056854467,0.17,7.769230769230769,16.00545758023486,7.0,0.0,0.0,0.0,0.0,0.0,0.1538461538461538,0.1538461538461538,0.0,0.0,0.1538461538461538,0.1538461538461538,0.1538461538461538,0.1538461538461538,0.0769230769230769,0.0,0.0,0.0,,,,,,,,,,,,,,,,,,,,,,,,,,,,,,,,,,,,,,,,,,,,,,,,,,,,,,,,,,,,,,,,,,,
CuNiCoFeCrAl0.5V2.0,128.0,DOE/OSTI,15.6001221928433,-9.5769046807888,7.39988,3.96607509808937,0.126057566368149,2.9705981539351,0.991758961396972,,,,,18.485714285714284,7.4796413024693535,35.733333333333334,9.533333333333331,26.200000000000003,0.2522857142857143,0.0888900566816713,0.3273333333333333,7.399999999999999,15.599338580953312,7.0,0.0,0.0,0.0,0.0,0.0,0.2666666666666666,0.1333333333333333,0.0,0.0,0.1333333333333333,0.1333333333333333,0.1333333333333333,0.1333333333333333,0.0666666666666666,0.0,0.0,0.0,,,,,,,,,,,,,,,,,,,,,,,,,,,,,,,,,,,,,,,,,,,,,,,,,,,,,,,,,,,,,,,,,,,
CoCrCuFeNiTi0.8,128.0,Gorsse Dataset,,,,,,,,FCC + Im,7.6,,1042.0,,,,,,,,,,,,,,,,,,,,,,,,,,,,,1848.0,3,,,,,,,,,,,,,,,,,,,,,,,,,,,,,,,,,,,,,,,,,,,,,,,,,,,,,,,,,,,,,,,,,
25,128.0,DOE/OSTI,,,,,,,,,,,,,,,,,,,,,,,,,,,,,,,,,,,,,,,,,,25.0,CuNiCoFeCrAl0.5V2.0,0.423950332760878,370.938117200467,-9.5769046807888,3.13427219,0.991758961396972,3.96607509808937,2.9705981539351,1823.648239,0.126057566368149,15.6001221928433,7.39988,128.0,,,,,,,,,,,,,,,,,,,,,,,,,,,,,,,,,,,,,,,,,,,,,,,,,,,
HfNbTiVZr,128.0,Gorsse Dataset,,,,,,,,BCC + lm,8.1,388.0,1170.0,,,,,,,,,,,,,,,,,,,,,,,,,,,,,1463.0,30,,,,,,,,,,,,,,,,,,,,,,,,,,,,,,,,,,,,,,,,,,,,,,,,,,,,,,,,,,,,,,,,,
Al2CoCrFeNi,128.3,DOE/OSTI,12.976553393523,-24.4896275694224,6.5001,6.678021284400951,0.126623291688535,0.8260885304084781,0.29098041584228,,,,,26.3,10.685608182140228,47.66666666666666,20.666666666666664,27.0,0.35,0.0944398691702232,0.26,6.5,12.975746340770252,5.0,0.0,0.0,0.0,0.0,0.0,0.0,0.1666666666666666,0.0,0.0,0.1666666666666666,0.1666666666666666,0.1666666666666666,0.0,0.3333333333333333,0.0,0.0,0.0,,,,,,,,,,,,,,,,,,,,,,,,,,,,,,,,,,,,,,,,,,,,,,,,,,,,,,,,,,,,,,,,,,,
46,128.3,DOE/OSTI,,,,,,,,,,,,,,,,,,,,,,,,,,,,,,,,,,,,,,,,,,46.0,Al2CoCrFeNi,0.597286351886105,466.184005821062,-24.4896275694224,3.317792527,0.29098041584228,6.678021284400951,0.8260885304084781,1559.0118451,0.126623291688535,12.976553393523,6.5001,128.3,,,,,,,,,,,,,,,,,,,,,,,,,,,,,,,,,,,,,,,,,,,,,,,,,,,
23,130.5,DOE/OSTI,,,,,,,,,,,,,,,,,,,,,,,,,,,,,,,,,,,,,,,,,,23.0,CuNiCoFeCrAl0.5V1.6,0.435072848628486,371.252435091601,-9.126412144834,3.140235415,0.97165583506691,4.03535184114855,3.1266673610721902,1803.45986189999,0.125336610320098,15.822506272406,7.53541,130.5,,,,,,,,,,,,,,,,,,,,,,,,,,,,,,,,,,,,,,,,,,,,,,,,,,,
CuNiCoFeCrAl0.5V1.6,130.5,DOE/OSTI,15.822506272406,-9.126412144834,7.53541,4.03535184114855,0.125336610320098,3.1266673610721902,0.97165583506691,,,,,18.44869215291751,5.486972070549087,30.197183098591555,10.070422535211268,20.126760563380287,0.2533802816901408,0.0692432854812495,0.253943661971831,7.535211267605635,15.821472619344949,7.0,0.0,0.0,0.0,0.0,0.0,0.2253521126760563,0.1408450704225352,0.0,0.0,0.1408450704225352,0.1408450704225352,0.1408450704225352,0.1408450704225352,0.0704225352112676,0.0,0.0,0.0,,,,,,,,,,,,,,,,,,,,,,,,,,,,,,,,,,,,,,,,,,,,,,,,,,,,,,,,,,,,,,,,,,,
18,130.9,DOE/OSTI,,,,,,,,,,,,,,,,,,,,,,,,,,,,,,,,,,,,,,,,,,18.0,CuNiCoFeCrAl0.5V0.6,0.467182258831845,365.41549264791,-7.0818694811772,3.15817874,0.8967850760537199,4.21400691000132,3.9153402851267303,1741.159562,0.12012951002378,15.9249786629622,7.95063,130.9,,,,,,,,,,,,,,,,,,,,,,,,,,,,,,,,,,,,,,,,,,,,,,,,,,,
CuNiCoFeCrAl0.5V0.6,130.9,DOE/OSTI,15.9249786629622,-7.0818694811772,7.95063,4.21400691000132,0.12012951002378,3.9153402851267294,0.8967850760537199,,,,,18.334894613583145,3.748350192033694,20.98360655737705,11.721311475409838,9.262295081967212,0.2567447306791569,0.0715079759818983,0.1811475409836065,7.950819672131148,15.924213724106046,7.0,0.0,0.0,0.0,0.0,0.0,0.0983606557377049,0.1639344262295082,0.0,0.0,0.1639344262295082,0.1639344262295082,0.1639344262295082,0.1639344262295082,0.0819672131147541,0.0,0.0,0.0,,,,,,,,,,,,,,,,,,,,,,,,,,,,,,,,,,,,,,,,,,,,,,,,,,,,,,,,,,,,,,,,,,,
AlFeNiTiVZr,132.0,Gorsse Dataset,,,,,,,,BCC,5.9,800.0,,,,,,,,,,,,,,,,,,,,,,,,,,,,,,,,,,,,,,,,,,,,,,,,,,,,,,,,,,,,,,,,,,,,,,,,,,,,,,,,,,,,,,,,,,,,,,,,
Al1.5CoCrFeNiTi,133.0,Gorsse,,,,,,,,BCC,5.9,,,22.16666666666667,4.993174170522486,33.0,19.07692307692308,13.923076923076923,0.288076923076923,0.0422861250389377,0.1346153846153846,6.384615384615385,14.784231704418769,6.0,0.1538461538461538,0.0,0.0,0.0,0.0,0.0,0.1538461538461538,0.0,0.0,0.1538461538461538,0.1538461538461538,0.1538461538461538,0.0,0.2307692307692307,0.0,0.0,0.0,,,,,,,,,,,,,,,,,,,,,,,,,,,,,,,,,,,,,,,,,,,,,,,,,,,,,,,,,,,,,,,,,,,
Al1.5CoCrCuFeNi,133.0,Gorsse Dataset,,,,,,,,FCC + BCC,6.6,506.0,,,,,,,,,,,,,,,,,,,,,,,,,,,,,,,,,,,,,,,,,,,,,,,,,,,,,,,,,,,,,,,,,,,,,,,,,,,,,,,,,,,,,,,,,,,,,,,,
99,134.9,DOE/OSTI,,,,,,,,,,,,,,,,,,,,,,,,,,,,,,,,,,,,,,,,,,99.0,WTiZr,0.120321780159703,786.477260408716,-6.54298024954319,3.11570217599999,0.141387236239596,6.56278824843633,2.40863675029525,2587.97412,0.444394997721621,6.08957507098478,4.66662,134.9,,,,,,,,,,,,,,,,,,,,,,,,,,,,,,,,,,,,,,,,,,,,,,,,,,,
WTiZr,134.9,DOE/OSTI,6.08957507098478,-6.54298024954319,4.66662,6.56278824843633,0.444394997721621,2.40863675029525,0.141387236239596,,,,,49.55555555555555,2.8846122190549264,53.33333333333333,46.33333333333333,7.0,0.581111111111111,0.1481324065710916,0.3433333333333332,4.666666666666666,9.133862567986665,3.0,0.3333333333333333,0.3333333333333333,0.0,0.0,0.0,0.0,0.0,0.0,0.3333333333333333,0.0,0.0,0.0,0.0,0.0,0.0,0.0,0.0,,,,,,,,,,,,,,,,,,,,,,,,,,,,,,,,,,,,,,,,,,,,,,,,,,,,,,,,,,,,,,,,,,,
CoCrFeNiTi,135.0,Gorsse Dataset,,,,,,,,FCC,7.2,,,,,,,,,,,,,,,,,,,,,,,,,,,,,,,2020.0,9,,,,,,,,,,,,,,,,,,,,,,,,,,,,,,,,,,,,,,,,,,,,,,,,,,,,,,,,,,,,,,,,,
Al0.6CrFeMnNi,136.0,DOE/OSTI,13.2422619343463,-14.542946176582,7.13038,5.31286540059401,0.138278049929954,1.54360501503214,0.469142251009766,,,,,25.686956521739138,3.529128051163956,27.826086956521745,18.65217391304348,9.173913043478263,0.3441739130434783,0.072469588172073,0.2052173913043478,7.130434782608697,13.241589181517464,5.0,0.0,0.0,0.0,0.0,0.0,0.0,0.2173913043478261,0.0,0.0,0.2173913043478261,0.0,0.2173913043478261,0.0,0.1304347826086956,0.2173913043478261,0.0,0.0,,,,,,,,,,,,,,,,,,,,,,,,,,,,,,,,,,,,,,,,,,,,,,,,,,,,,,,,,,,,,,,,,,,
56,136.0,DOE/OSTI,,,,,,,,,,,,,,,,,,,,,,,,,,,,,,,,,,,,,,,,,,56.0,Al0.6CrFeMnNi,2.36551552058514,369.690840435885,-14.542946176582,4.487500355,0.46914225100976603,5.31286540059401,1.54360501503214,1695.2213121,0.138278049929954,13.2422619343463,7.13038,136.0,,,,,,,,,,,,,,,,,,,,,,,,,,,,,,,,,,,,,,,,,,,,,,,,,,,
24,136.6,DOE/OSTI,,,,,,,,,,,,,,,,,,,,,,,,,,,,,,,,,,,,,,,,,,24.0,CuNiCoFeCrAl0.5V1.8,0.429404055750354,371.224966333331,-9.3709452218228,3.13721593,0.982143854866066,4.00046055559966,3.0423982471356696,1813.86254259999,0.125765609691991,15.7179205409973,7.46592999999999,136.6,,,,,,,,,,,,,,,,,,,,,,,,,,,,,,,,,,,,,,,,,,,,,,,,,,,
CuNiCoFeCrAl0.5V1.8,136.6,DOE/OSTI,15.7179205409973,-9.3709452218228,7.46592999999999,4.00046055559966,0.125765609691991,3.0423982471356696,0.982143854866066,,,,,18.46771037181996,6.489666997842454,33.04109589041096,9.794520547945204,23.246575342465757,0.2528180039138943,0.0787001964333925,0.2916438356164383,7.465753424657535,15.716922650006529,7.0,0.0,0.0,0.0,0.0,0.0,0.2465753424657534,0.136986301369863,0.0,0.0,0.136986301369863,0.136986301369863,0.136986301369863,0.136986301369863,0.0684931506849315,0.0,0.0,0.0,,,,,,,,,,,,,,,,,,,,,,,,,,,,,,,,,,,,,,,,,,,,,,,,,,,,,,,,,,,,,,,,,,,
AlC0.3CoCrFeNi,137.0,Gorsse,,,,,,,,BCC + Im,6.8,,867.0,25.840000000000003,1.4051334456200235,28.6,24.8,3.8000000000000007,0.3556,0.0241130669969624,0.0599999999999999,7.200000000000001,13.380866803977112,5.0,0.0,0.0,0.0,0.0,0.0,0.0,0.2,0.0,0.0,0.2,0.2,0.2,0.0,0.2,0.0,0.0,0.0,,,,,,,,,,,,,,,,,,,,,,,,,,,,,,,,,,,,,,,,,,,,,,,,,,,,,,,,,,,,,,,,,,,
