Repository: keisuke58/AI_metallugy_HEA

# 📊 データ収集ガイド

**作成日**: 2026年1月20日  
**目的**: HEA弾性率予測プロジェクト用のデータ収集

---

## 🎯 データ収集の目標

- **Gorsse Dataset**: 約370合金（弾性率データ含む）
- **DOE/OSTI Dataset**: 107合金の弾性率データ、340合金の相データ
- **最新研究データ**: 2024-2025年の文献から抽出
- **統合データ数**: 400-500合金

---

### 1. Gorsse Dataset ⭐⭐⭐⭐⭐（最優先）

**出典**: 
- Gorsse, S., Nguyen, M. H., Senkov, O. N., & Miracle, D. B. (2018)
- "Database on the mechanical properties of high entropy alloys and complex concentrated alloys"
- Data in Brief, 2018

**データ内容**:
- 約370合金（2004-2016年）
- Young's modulus（弾性率）を含む
- 降伏強度、引張強度、硬度

**ダウンロード方法**:
1. PubMedで論文を検索: https://pubmed.ncbi.nlm.nih.gov/30761350/
2. 論文の補足資料（Supplementary Material）を確認
3. データファイルをダウンロード（CSVまたはExcel形式）
4.

File: AI_metallurgy/data_collection/processed_data/data_with_features.csv (part 2 of 3)
alloy_name,elastic_modulus,source,mixing_entropy,mixing_enthalpy,valence_electron,diff_in_atomic_radii,diff_electronegativity,omega,lambda,phases,density,hardness,yield_strength,mean_atomic_radius,std_atomic_radius,max_atomic_radius,min_atomic_radius,delta_r,mean_electronegativity,std_electronegativity,delta_chi,vec,mixing_entropy,num_elements,comp_Ti,comp_Zr,comp_Hf,comp_Nb,comp_Ta,comp_V,comp_Cr,comp_Mo,comp_W,comp_Fe,comp_Co,comp_Ni,comp_Cu,comp_Al,comp_Mn,comp_Si,comp_Sn
MoWZr,169.72,DOE/OSTI,6.08957507098478,-6.675422045112,5.33327999999999,7.76867748218113,0.445942460413896,2.65124181088263,0.100900380663389,,,,,48.666666666666664,3.299831645537222,53.33333333333333,46.33333333333333,7.0,0.65,0.14864823004764063,0.34333333333333327,5.333333333333333,9.133862567986663,3,0.0,0.3333333333333333,0.0,0.0,0.0,0.0,0.0,0.3333333333333333,0.3333333333333333,0.0,0.0,0.0,0.0,0.0,0.0,0.0,0.0
MoTiTa,173.39,DOE/OSTI,9.13436260647717,-3.07549404475199,4.99995,2.90832264921751,0.302139001123655,8.045777520944279,1.07992371127404,,,,,48.0,1.1863420280034809,49.0,46.33333333333333,2.6666666666666714,0.5777777777777778,0.1007135039433303,0.21999999999999997,5.0,9.133862567986663,3,0.3333333333333333,0.0,0.0,0.0,0.3333333333333333,0.0,0.0,0.3333333333333333,0.0,0.0,0.0,0.0,0.0,0.0,0.0,0.0,0.0
WTaZr,200.28,DOE/OSTI,6.08957507098478,-5.982102578376,4.99994999999999,6.80275163320386,0.450848792834138,3.09220946714766,0.131588446020702,,,,,49.444444444444436,2.910177967490843,53.33333333333333,46.33333333333333,7.0,0.5766666666666667,0.15028368236500322,0.34333333333333327,5.0,9.133862567986663,3,0.0,0.3333333333333333,0.0,0.0,0.3333333333333333,0.0,0.0,0.0,0.3333333333333333,0.0,0.0,0.0,0.0,0.0,0.0,0.0,0.0
TiTaZr,122.64,DOE/OSTI,9.13436260647717,1.72796544017279,4.33329,5.015858481784,0.0910428800071702,12.9669071422707,0.363067770471811,,,,,50.333333333333336,2.125680718856553,53.33333333333333,48.666666666666664,4.666666666666664,0.4855555555555555,0.030347778408328124,0.06999999999999995,4.333333333333333,9.133862567986663,3,0.3333333333333333,0.3333333333333333,0.0,0.0,0.3333333333333333,0.0,0.0,0.0,0.0,0.0,0.0,0.0,0.0,0.0,0.0,0.0,0.0
MoTiZr,138.74,DOE/OSTI,9.13436260647717,-4.2763589159832,4.66662,6.67194658804405,0.352355380262598,4.959062962650529,0.205198001142402,,,,,49.55555555555555,2.8846122190549264,53.33333333333333,46.33333333333333,7.0,0.5588888888888889,0.11745238068423755,0.2766666666666666,4.666666666666666,9.133862567986663,3,0.3333333333333333,0.3333333333333333,0.0,0.0,0.0,0.0,0.0,0.3333333333333333,0.0,0.0,0.0,0.0,0.0,0.0,0.0,0.0,0.0
MoWTa,300.38,DOE/OSTI,6.08957507098478,-5.47100168943599,5.66661,2.21283344976227,0.36745186351412,3.66602516206319,1.24362525603583,,,,,47.11111111111111,1.0999438818457417,48.666666666666664,46.33333333333333,2.3333333333333357,0.668888888888889,0.1224845669290726,0.2866666666666666,5.666666666666666,9.133862567986663,3,0.0,0.0,0.0,0.0,0.3333333333333333,0.0,0.0,0.3333333333333333,0.3333333333333333,0.0,0.0,0.0,0.0,0.0,0.0,0.0,0.0
MoWTi,201.33,DOE/OSTI,6.08957507098478,-4.14213937819199,5.33327999999999,3.2744627497963705,0.349092320167602,4.1810708750039804,0.5679457842248851,,,,,47.22222222222222,1.2570787221094202,49.0,46.33333333333333,2.6666666666666714,0.6733333333333333,0.11636468854743152,0.2733333333333333,5.333333333333333,9.133862567986663,3,0.3333333333333333,0.0,0.0,0.0,0.0,0.0,0.0,0.3333333333333333,0.3333333333333333,0.0,0.0,0.0,0.0,0.0,0.0,0.0,0.0
WTiTa,195.83,DOE/OSTI,6.08957507098478,-5.11545324495599,4.99994999999999,2.7799258774797297,0.396314390351902,3.5418825354810903,0.78798972800809,,,,,48.0,1.1863420280034809,49.0,46.33333333333333,2.6666666666666714,0.6,0.13210545731290532,0.2866666666666666,5.0,9.133862567986663,3,0.3333333333333333,0.0,0.0,0.0,0.3333333333333333,0.0,0.0,0.0,0.3333333333333333,0.0,0.0,0.0,0.0,0.0,0.0,0.0,0.0
WTiZr,134.9,DOE/OSTI,6.08957507098478,-6.54298024954319,4.66662,6.56278824843633,0.444394997721621,2.40863675029525,0.141387236239596,,,,,49.55555555555555,2.8846122190549264,53.33333333333333,46.33333333333333,7.0,0.581111111111111,0.14813240657109167,0.34333333333333327,4.666666666666666,9.133862567986663,3,0.3333333333333333,0.3333333333333333,0.0,0.0,0.0,0.0,0.0,0.0,0.3333333333333333,0.0,0.0,0.0,0.0,0.0,0.0,0.0,0.0
MoTaZr,200.97,DOE/OSTI,9.13436260647717,-3.54215137813199,4.99995,6.90043611703637,0.357986415943398,7.14653545941838,0.191833817148677,,,,,49.444444444444436,2.910177967490843,53.33333333333333,46.33333333333333,7.0,0.5544444444444444,0.11932940196296762,0.2766666666666666,5.0,9.133862567986663,3,0.0,0.3333333333333333,0.0,0.0,0.3333333333333333,0.0,0.0,0.3333333333333333,0.0,0.0,0.0,0.0,0.0,0.0,0.0,0.0,0.0
MoWTaZr,221.52,DOE/OSTI,8.64471948246596,-6.095,5.25,6.75838206039352,0.432572248300789,4.25818032259777,0.18926287214105,,,,,36.5,2.143303524935281,40.0,34.75,5.25,0.459375,0.10814306207519739,0.25749999999999995,5.25,11.52565131835077,4,0.0,0.25,0.0,0.0,0.25,0.0,0.0,0.25,0.25,0.0,0.0,0.0,0.0,0.0,0.0,0.0,0.0
MoWTiZr,172.58,DOE/OSTI,8.64471948246596,-6.0855,5.0,6.728147368710951,0.425051467471881,3.78574930914005,0.190967698628565,,,,,36.5625,2.1460355891736747,40.0,34.75,5.25,0.461875,0.10626286686797039,0.25749999999999995,5.0,11.52565131835077,4,0.25,0.25,0.0,0.0,0.0,0.0,0.0,0.25,0.25,0.0,0.0,0.0,0.0,0.0,0.0,0.0,0.0
MoWTiTa,199.23,DOE/OSTI,8.64471948246596,-5.0075,5.25,2.9935495533847503,0.376961536499415,5.10224032559723,0.964668288006082,,,,,35.6875,0.9416574483324602,36.75,34.75,2.0,0.4725,0.09424038412485382,0.21499999999999997,5.25,11.52565131835077,4,0.25,0.0,0.0,0.0,0.25,0.0,0.0,0.25,0.25,0.0,0.0,0.0,0.0,0.0,0.0,0.0,0.0
MoTaTiZr,161.75,DOE/OSTI,11.5262926432879,-2.578,4.75,5.98019552488699,0.314592991021732,11.4625805912449,0.322298937990175,,,,,37.0,1.8957188610128877,40.0,34.75,5.25,0.408125,0.07864824775543319,0.20750000000000002,4.75,11.52565131835077,4,0.25,0.25,0.0,0.0,0.25,0.0,0.0,0.25,0.0,0.0,0.0,0.0,0.0,0.0,0.0,0.0,0.0
WTiTaZr,168.65,DOE/OSTI,8.64471948246596,-4.4755,4.75,5.89768734250022,0.399022242487809,5.3378800781576805,0.248534918462931,,,,,37.0,1.8957188610128877,40.0,34.75,5.25,0.420625,0.09975556062195227,0.25749999999999995,4.75,11.52565131835077,4,0.25,0.25,0.0,0.0,0.25,0.0,0.0,0.0,0.25,0.0,0.0,0.0,0.0,0.0,0.0,0.0,0.0
MoTaTiWZr,157.56,DOE/OSTI,10.7052890873375,-5.17151999999999,5.0,6.05573898982993,0.404791304254426,5.7754309281742495,0.291920169860888,,,,,29.24,1.535708305636197,32.0,27.8,4.199999999999999,0.3556,0.08095826085088537,0.20599999999999996,5.0,13.380866803977112,5,0.2,0.2,0.0,0.0,0.2,0.0,0.0,0.2,0.2,0.0,0.0,0.0,0.0,0.0,0.0,0.0,0.0
CoFeNi,207.0,Gorsse,,,,,,,,FCC,8.5,125.0,204.0,41.666666666666664,0.2721655269759106,42.0,41.33333333333333,0.6666666666666714,0.6244444444444444,0.010999438818457384,0.026666666666666616,9.0,9.133862567986663,3,0.0,0.0,0.0,0.0,0.0,0.0,0.0,0.0,0.0,0.3333333333333333,0.3333333333333333,0.3333333333333333,0.0,0.0,0.0,0.0,0.0
CoFeNiSi0.25,194.0,Gorsse,,,,,,,,FCC,7.7,149.0,196.0,30.98076923076923,12.95889895516504,38.769230769230774,8.538461538461538,30.230769230769234,0.46884615384615386,0.18651387625456442,0.44153846153846155,8.615384615384617,10.685926202534505,4,0.0,0.0,0.0,0.0,0.0,0.0,0.0,0.0,0.0,0.3076923076923077,0.3076923076923077,0.3076923076923077,0.0,0.0,0.0,0.07692307692307693,0.0
Al0.25CoFeNi,196.0,Gorsse,,,,,,,,FCC,7.9,138.0,158.0,31.596153846153847,11.8931852348135,38.769230769230774,11.0,27.769230769230774,0.46326923076923077,0.1961631785110302,0.4638461538461539,8.538461538461538,10.685926202534505,4,0.0,0.0,0.0,0.0,0.0,0.0,0.0,0.0,0.0,0.3076923076923077,0.3076923076923077,0.3076923076923077,0.0,0.07692307692307693,0.0,0.0,0.0
Al0.5CoFeNi,187.0,Gorsse,,,,,,,,FCC + BCC,7.4,212.0,346.0,31.89285714285714,6.621991037907138,36.0,20.428571428571427,15.571428571428573,0.45892857142857135,0.1324239288753188,0.3157142857142857,8.142857142857142,11.238732128524116,4,0.0,0.0,0.0,0.0,0.0,0.0,0.0,0.0,0.0,0.2857142857142857,0.2857142857142857,0.2857142857142857,0.0,0.14285714285714285,0.0,0.0,0.0
Al0.75CoFeNi,179.0,Gorsse,,,,,,,,FCC + BCC,7.0,385.0,794.0,32.15,2.058248986126044,33.6,28.6,5.0,0.4551666666666666,0.07726056202516546,0.18733333333333324,7.799999999999999,11.467435803685827,4,0.0,0.0,0.0,0.0,0.0,0.0,0.0,0.0,0.0,0.26666666666666666,0.26666666666666666,0.26666666666666666,0.0,0.2,0.0,0.0,0.0
CoCrFeNi,225.0,Gorsse,,,,,,,,FCC,8.2,,148.0,31.4375,0.369754986443726,32.0,31.0,1.0,0.455,0.024173849507267146,0.0625,8.25,11.52565131835077,4,0.0,0.0,0.0,0.0,0.0,0.0,0.25,0.0,0.0,0.25,0.25,0.25,0.0,0.0,0.0,0.0,0.0
CoCrFeNiTi,135.0,Gorsse,,,,,,,,FCC,7.2,,,26.0,1.720465053408526,29.400000000000002,24.8,4.600000000000001,0.3528,0.02830123672209395,0.07399999999999995,7.3999999999999995,13.380866803977112,5,0.2,0.0,0.0,0.0,0.0,0.0,0.2,0.0,0.0,0.2,0.2,0.2,0.0,0.0,0.0,0.0,0.0
Co1.5CrFeNi1.5Ti0.5,211.0,Gorsse,,,,,,,,FCC,7.8,509.0,,25.49090909090909,7.771233242909548,34.090909090909086,13.363636363636363,20.727272727272723,0.36163636363636364,0.14264143336491222,0.38090909090909086,8.09090909090909,12.858421475807333,5,0.09090909090909091,0.0,0.0,0.0,0.0,0.0,0.18181818181818182,0.0,0.0,0.18181818181818182,0.2727272727272727,0.2727272727272727,0.0,0.0,0.0,0.0,0.0
Al0.25CoCrFeNi,216.0,Gorsse,,,,,,,,FCC,7.7,110.0,,25.352941176470587,8.476305260256494,30.11764705882353,8.411764705882353,21.705882352941174,0.3615294117647059,0.13495486878581497,0.35470588235294115,7.9411764705882355,12.707663913447359,5,0.0,0.0,0.0,0.0,0.0,0.0,0.23529411764705882,0.0,0.0,0.23529411764705882,0.23529411764705882,0.23529411764705882,0.0,0.058823529411764705,0.0,0.0,0.0
Al0.375CoCrFeNi,211.0,Gorsse,,,,,,,,FCC,7.5,131.0,,25.445714285714285,6.601214483188772,29.257142857142856,12.257142857142858,17.0,0.3604,0.11294348957215149,0.29857142857142854,7.8,12.969653755085927,5,0.0,0.0,0.0,0.0,0.0,0.0,0.22857142857142856,0.0,0.0,0.22857142857142856,0.22857142857142856,0.22857142857142856,0.0,0.08571428571428572,0.0,0.0,0.0
Al0.5CoCrFeNi,208.0,Gorsse,,,,,,,,FCC + BCC,7.3,159.0,,25.533333333333335,4.8311744859382015,28.444444444444443,15.888888888888888,12.555555555555555,0.35933333333333334,0.09224658312786133,0.2455555555555555,7.666666666666667,13.14521343892854,5,0.0,0.0,0.0,0.0,0.0,0.0,0.2222222222222222,0.0,0.0,0.2222222222222222,0.2222222222222222,0.2222222222222222,0.0,0.1111111111111111,0.0,0.0,0.0
Al0.75CoCrFeNi,200.0,Gorsse,,,,,,,,FCC + BCC,7.0,388.0,,25.69473684210526,1.5825922841812854,26.94736842105263,22.57894736842105,4.368421052631579,0.35736842105263156,0.054698367044553706,0.1478947368421052,7.421052631578947,13.332065209759664,5,0.0,0.0,0.0,0.0,0.0,0.0,0.21052631578947367,0.0,0.0,0.21052631578947367,0.21052631578947367,0.21052631578947367,0.0,0.15789473684210525,0.0,0.0,0.0
Al0.875CoCrFeNi,197.0,Gorsse,,,,,,,,FCC + BCC,6.9,,,25.769230769230766,0.27616229780176965,26.256410256410255,25.435897435897434,0.8205128205128212,0.3564615384615385,0.03812309209936025,0.1028205128205128,7.3076923076923075,13.369637625010132,5,0.0,0.0,0.0,0.0,0.0,0.0,0.20512820512820512,0.0,0.0,0.20512820512820512,0.20512820512820512,0.20512820512820512,0.0,0.1794871794871795,0.0,0.0,0.0
AlCoCrFeNi,194.0,Gorsse,,,,,,,,BCC,6.7,484.0,,25.840000000000003,1.4051334456200237,28.6,24.8,3.8000000000000007,0.3556,0.024113066996962442,0.05999999999999994,7.200000000000001,13.380866803977112,5,0.0,0.0,0.0,0.0,0.0,0.0,0.2,0.0,0.0,0.2,0.2,0.2,0.0,0.2,0.0,0.0,0.0
AlCoCrFeNi,125.0,Gorsse,,,,,,,,BCC,6.7,,1138.0,25.840000000000003,1.4051334456200237,28.6,24.8,3.8000000000000007,0.3556,0.024113066996962442,0.05999999999999994,7.200000000000001,13.380866803977112,5,0.0,0.0,0.0,0.0,0.0,0.0,0.2,0.0,0.0,0.2,0.2,0.2,0.0,0.2,0.0,0.0,0.0
Al1.25CoCrFeNi,188.0,Gorsse,,,,,,,,BCC,6.5,487.0,,25.971428571428568,4.0459492353982265,34.047619047619044,23.619047619047617,10.428571428571427,0.354,0.02205661649178678,0.06714285714285723,7.0,13.34479025611359,5,0.0,0.0,0.0,0.0,0.0,0.0,0.19047619047619047,0.0,0.0,0.19047619047619047,0.19047619047619047,0.19047619047619047,0.0,0.23809523809523808,0.0,0.0,0.0
Al1.5CoCrFeNi,183.0,Gorsse,,,,,,,,BCC,6.2,484.0,,26.090909090909086,6.459025333938767,39.0,22.545454545454547,16.454545454545453,0.35254545454545455,0.046041303770555424,0.13727272727272727,6.818181818181818,13.25390193646719,5,0.0,0.0,0.0,0.0,0.0,0.0,0.18181818181818182,0.0,0.0,0.18181818181818182,0.18181818181818182,0.18181818181818182,0.0,0.2727272727272727,0.0,0.0,0.0
Al2CoCrFeNi,173.0,Gorsse,,,,,,,,BCC,5.9,509.0,,26.3,10.685608182140228,47.666666666666664,20.666666666666664,27.0,0.35,0.09443986917022328,0.26,6.5,12.975746340770252,5,0.0,0.0,0.0,0.0,0.0,0.0,0.16666666666666666,0.0,0.0,0.16666666666666666,0.16666666666666666,0.16666666666666666,0.0,0.3333333333333333,0.0,0.0,0.0
Al2.5CoCrFeNi,165.0,Gorsse,,,,,,,,BCC,5.6,487.0,,26.47692307692308,14.262990549260136,55.0,19.076923076923077,35.92307692307692,0.3478461538461538,0.13634311052261588,0.3638461538461539,6.230769230769231,12.63214747383609,5,0.0,0.0,0.0,0.0,0.0,0.0,0.15384615384615385,0.0,0.0,0.15384615384615385,0.15384615384615385,0.15384615384615385,0.0,0.38461538461538464,0.0,0.0,0.0
Al3CoCrFeNi,158.0,Gorsse,,,,,,,,BCC,5.3,506.0,,26.628571428571426,17.329601900817465,61.285714285714285,17.71428571428571,43.57142857142857,0.346,0.1724431879235144,0.45285714285714296,6.0,12.263784450108732,5,0.0,0.0,0.0,0.0,0.0,0.0,0.14285714285714285,0.0,0.0,0.14285714285714285,0.14285714285714285,0.14285714285714285,0.0,0.42857142857142855,0.0,0.0,0.0
AlC0.1CoCrFeNi,213.0,Gorsse,,,,,,,,BCC + Im,6.7,,957.0,25.840000000000003,1.4051334456200237,28.6,24.8,3.8000000000000007,0.3556,0.024113066996962442,0.05999999999999994,7.200000000000001,13.380866803977112,5,0.0,0.0,0.0,0.0,0.0,0.0,0.2,0.0,0.0,0.2,0.2,0.2,0.0,0.2,0.0,0.0,0.0
AlC0.2CoCrFeNi,151.0,Gorsse,,,,,,,,BCC + Im,6.8,,906.0,25.840000000000003,1.4051334456200237,28.6,24.8,3.8000000000000007,0.3556,0.024113066996962442,0.05999999999999994,7.200000000000001,13.380866803977112,5,0.0,0.0,0.0,0.0,0.0,0.0,0.2,0.0,0.0,0.2,0.2,0.2,0.0,0.2,0.0,0.0,0.0
AlC0.3CoCrFeNi,137.0,Gorsse,,,,,,,,BCC + Im,6.8,,867.0,25.840000000000003,1.4051334456200237,28.6,24.8,3.8000000000000007,0.3556,0.024113066996962442,0.05999999999999994,7.200000000000001,13.380866803977112,5,0.0,0.0,0.0,0.0,0.0,0.0,0.2,0.0,0.0,0.2,0.2,0.2,0.0,0.2,0.0,0.0,0.0
AlC0.4CoCrFeNi,156.0,Gorsse,,,,,,,,BCC + Im,6.8,,1056.0,25.840000000000003,1.4051334456200237,28.6,24.8,3.8000000000000007,0.3556,0.024113066996962442,0.05999999999999994,7.200000000000001,13.380866803977112,5,0.0,0.0,0.0,0.0,0.0,0.0,0.2,0.0,0.0,0.2,0.2,0.2,0.0,0.2,0.0,0.0,0.0
AlC0.5CoCrFeNi,181.0,Gorsse,,,,,,,,BCC + Im,6.8,,1060.0,25.840000000000003,1.4051334456200237,28.6,24.8,3.8000000000000007,0.3556,0.024113066996962442,0.05999999999999994,7.200000000000001,13.380866803977112,5,0.0,0.0,0.0,0.0,0.0,0.0,0.2,0.0,0.0,0.2,0.2,0.2,0.0,0.2,0.0,0.0,0.0
AlCCoCrFeNi,75.0,Gorsse,,,,,,,,BCC + Im,6.9,,1251.0,25.840000000000003,1.4051334456200237,28.6,24.8,3.8000000000000007,0.3556,0.024113066996962442,0.05999999999999994,7.200000000000001,13.380866803977112,5,0.0,0.0,0.0,0.0,0.0,0.0,0.2,0.0,0.0,0.2,0.2,0.2,0.0,0.2,0.0,0.0,0.0
AlC1.5CoCrFeNi,73.0,Gorsse,,,,,,,,BCC + Im,7.0,,1255.0,25.840000000000003,1.4051334456200237,28.6,24.8,3.8000000000000007,0.3556,0.024113066996962442,0.05999999999999994,7.200000000000001,13.380866803977112,5,0.0,0.0,0.0,0.0,0.0,0.0,0.2,0.0,0.0,0.2,0.2,0.2,0.0,0.2,0.0,0.0,0.0
AlCoCrFeMo0.1Ni,196.0,Gorsse,,,,,,,,BCC,6.8,,1804.0,21.565359477124186,8.518777960488729,28.039215686274513,2.725490196078432,25.31372549019608,0.29758169934640527,0.11616394497804634,0.3321568627450981,7.176470588235295,13.920872366202893,6,0.0,0.0,0.0,0.0,0.0,0.0,0.19607843137254904,0.019607843137254905,0.0,0.19607843137254904,0.19607843137254904,0.19607843137254904,0.0,0.19607843137254904,0.0,0.0,0.0
Al2CoCrFeMo0.5Ni,185.0,Gorsse,,,,,,,,BCC,6.3,605.0,,22.012820512820515,10.329904947586256,44.0,10.692307692307693,33.30769230769231,0.2969230769230769,0.0987575678072878,0.3292307692307692,6.461538461538462,14.232280454334743,6,0.0,0.0,0.0,0.0,0.0,0.0,0.15384615384615385,0.07692307692307693,0.0,0.15384615384615385,0.15384615384615385,0.15384615384615385,0.0,0.3076923076923077,0.0,0.0,0.0
AlCoCrFeNb0.1Ni,192.0,Gorsse,,,,,,,,BCC,6.8,569.0,1641.0,21.588235294117652,8.468189868644664,28.039215686274513,2.862745098039216,25.176470588235297,0.2957516339869281,0.12018726399706706,0.34313725490196084,7.15686274509804,13.920872366202893,6,0.0,0.0,0.0,0.019607843137254905,0.0,0.0,0.19607843137254904,0.0,0.0,0.19607843137254904,0.19607843137254904,0.19607843137254904,0.0,0.19607843137254904,0.0,0.0,0.0
AlCoCrFeNiSi0.2,188.0,Gorsse,,,,,,,,BCC,6.5,,1265.0,21.41666666666666,7.767117530149339,27.499999999999996,4.269230769230769,23.230769230769226,0.2971153846153846,0.10240422234191161,0.2942307692307692,7.0769230769230775,14.221596536363377,6,0.0,0.0,0.0,0.0,0.0,0.0,0.1923076923076923,0.0,0.0,0.1923076923076923,0.1923076923076923,0.1923076923076923,0.0,0.1923076923076923,0.0,0.038461538461538464,0.0
AlCoCrFeNiSi0.4,183.0,Gorsse,,,,,,,,BCC,6.2,,1481.0,21.308641975308642,5.971723748617085,26.48148148148148,8.222222222222221,18.25925925925926,0.29783950617283944,0.07315335710994274,0.21296296296296297,6.962962962962962,14.585020244042267,6,0.0,0.0,0.0,0.0,0.0,0.0,0.18518518518518517,0.0,0.0,0.18518518518518517,0.18518518518518517,0.18518518518518517,0.0,0.18518518518518517,0.0,0.07407407407407407,0.0
AlCoCrFeNiSi0.6,178.0,Gorsse,,,,,,,,BCC,6.0,,1834.0,21.208333333333332,4.320563503864942,25.535714285714285,11.892857142857144,13.64285714285714,0.29851190476190476,0.04678681235837291,0.1375,6.857142857142858,14.77811766176137,6,0.0,0.0,0.0,0.0,0.0,0.0,0.17857142857142858,0.0,0.0,0.17857142857142858,0.17857142857142858,0.17857142857142858,0.0,0.17857142857142858,0.0,0.10714285714285715,0.0
AlCoCrFeNi,169.0,Gorsse,,,,,,,,BCC,5.7,,1110.0,25.840000000000003,1.4051334456200237,28.6,24.8,3.8000000000000007,0.3556,0.024113066996962442,0.05999999999999994,7.200000000000001,13.380866803977112,5,0.0,0.0,0.0,0.0,0.0,0.0,0.2,0.0,0.0,0.2,0.2,0.2,0.0,0.2,0.0,0.0,0.0
Al0.2Co1.5CrFeNi1.5Ti0.5,206.0,Gorsse,,,,,,,,FCC,7.6,487.0,,21.333333333333332,10.004897743869842,32.89473684210526,5.017543859649122,27.877192982456137,0.30020467836257303,0.16633023651895676,0.4461403508771929,7.912280701754386,13.671020946737862,6,0.08771929824561403,0.0,0.0,0.0,0.0,0.0,0.17543859649122806,0.0,0.0,0.17543859649122806,0.2631578947368421,0.2631578947368421,0.0,0.03508771929824561,0.0,0.0,0.0
Al0.5CoCrFeNiTi,107.0,Gorsse,,,,,,,,BCC + Im,6.6,,,21.863636363636363,4.213238351964949,26.727272727272727,13.0,13.727272727272727,0.2916666666666667,0.06909572683893908,0.2009090909090909,7.000000000000001,14.697168880613484,6,0.18181818181818182,0.0,0.0,0.0,0.0,0.0,0.18181818181818182,0.0,0.0,0.18181818181818182,0.18181818181818182,0.18181818181818182,0.0,0.09090909090909091,0.0,0.0,0.0
AlCoCrFeNiTi0.5,72.0,Gorsse,,,,,,,,FCC,6.4,178.0,2040.0,21.8030303030303,3.950247286839256,26.0,13.363636363636363,12.636363636363637,0.2927272727272727,0.07117278088069913,0.20727272727272728,6.909090909090908,14.697168880613486,6,0.09090909090909091,0.0,0.0,0.0,0.0,0.0,0.18181818181818182,0.0,0.0,0.18181818181818182,0.18181818181818182,0.18181818181818182,0.0,0.18181818181818182,0.0,0.0,0.0
AlCoCrFeNiTi0.5,178.0,Gorsse,,,,,,,,BCC,6.4,178.0,2260.0,21.8030303030303,3.950247286839256,26.0,13.363636363636363,12.636363636363637,0.2927272727272727,0.07117278088069913,0.20727272727272728,6.909090909090908,14.697168880613486,6,0.09090909090909091,0.0,0.0,0.0,0.0,0.0,0.18181818181818182,0.0,0.0,0.18181818181818182,0.18181818181818182,0.18181818181818182,0.0,0.18181818181818182,0.0,0.0,0.0
AlCoCrFeNiTi,90.0,Gorsse,,,,,,,,BCC,6.2,,1860.0,22.027777777777775,1.5378456150740458,24.5,20.666666666666664,3.8333333333333357,0.28972222222222216,0.023558765504558283,0.06166666666666665,6.666666666666667,14.896688227162047,6,0.16666666666666666,0.0,0.0,0.0,0.0,0.0,0.16666666666666666,0.0,0.0,0.16666666666666666,0.16666666666666666,0.16666666666666666,0.0,0.16666666666666666,0.0,0.0,0.0
AlCoCrFeNiTi,148.0,Gorsse,,,,,,,,BCC + Im,6.2,,,22.027777777777775,1.5378456150740458,24.5,20.666666666666664,3.8333333333333357,0.28972222222222216,0.023558765504558283,0.06166666666666665,6.666666666666667,14.896688227162047,6,0.16666666666666666,0.0,0.0,0.0,0.0,0.0,0.16666666666666666,0.0,0.0,0.16666666666666666,0.16666666666666666,0.16666666666666666,0.0,0.16666666666666666,0.0,0.0,0.0
AlCoCrFeNiTi1.5,160.0,Gorsse,,,,,,,,BCC + Im,6.1,,2220.0,22.21794871794872,5.326872936293998,33.92307692307693,19.076923076923077,14.84615384615385,0.2871794871794872,0.03488687456757939,0.1076923076923077,6.461538461538462,14.784231704418767,6,0.23076923076923078,0.0,0.0,0.0,0.0,0.0,0.15384615384615385,0.0,0.0,0.15384615384615385,0.15384615384615385,0.15384615384615385,0.0,0.15384615384615385,0.0,0.0,0.0
Al1.5CoCrFeNiTi,133.0,Gorsse,,,,,,,,BCC,5.9,,,22.16666666666667,4.993174170522486,33.0,19.076923076923077,13.923076923076923,0.28807692307692306,0.04228612503893777,0.13461538461538466,6.384615384615385,14.784231704418767,6,0.15384615384615385,0.0,0.0,0.0,0.0,0.0,0.15384615384615385,0.0,0.0,0.15384615384615385,0.15384615384615385,0.15384615384615385,0.0,0.23076923076923078,0.0,0.0,0.0
Al2CoCrFeNiTi,94.0,Gorsse,,,,,,,,BCC,5.6,643.0,,22.28571428571429,8.380817098475257,40.857142857142854,17.71428571428571,23.142857142857142,0.2866666666666667,0.07968333016745702,0.24000000000000002,6.142857142857142,14.531775362338621,6,0.14285714285714285,0.0,0.0,0.0,0.0,0.0,0.14285714285714285,0.0,0.0,0.14285714285714285,0.14285714285714285,0.14285714285714285,0.0,0.2857142857142857,0.0,0.0,0.0
CoCrFeMnNi,219.0,Gorsse,,,,,,,,FCC,8.0,176.0,208.0,25.200000000000003,0.2828427124746195,25.6,24.8,0.8000000000000007,0.3532,0.027672368890284748,0.07199999999999995,8.0,13.380866803977112,5,0.0,0.0,0.0,0.0,0.0,0.0,0.2,0.0,0.0,0.2,0.2,0.2,0.0,0.0,0.2,0.0,0.0
CoCrFeMnNiV0.25,215.0,Gorsse,,,,,,,,FCC,7.9,151.0,200.0,21.063492063492063,6.5708342649748595,24.38095238095238,6.3809523809523805,18.0,0.29325396825396827,0.09939059082209811,0.2861904761904761,7.857142857142857,14.335348767850855,6,0.0,0.0,0.0,0.0,0.0,0.047619047619047616,0.19047619047619047,0.0,0.0,0.19047619047619047,0.19047619047619047,0.19047619047619047,0.0,0.0,0.19047619047619047,0.0,0.0
CoCrFeMnNiV0.5,211.0,Gorsse,,,,,,,,FCC,7.8,186.0,620.0,21.12121212121212,4.004703387202029,23.272727272727273,12.181818181818182,11.090909090909092,0.2922727272727273,0.06840921675212427,0.19909090909090912,7.727272727272727,14.697168880613486,6,0.0,0.0,0.0,0.0,0.0,0.09090909090909091,0.18181818181818182,0.0,0.0,0.18181818181818182,0.18181818181818182,0.18181818181818182,0.0,0.0,0.18181818181818182,0.0,0.0
Al0.10CoCrFeMnNi,216.0,Gorsse,,,,,,,,FCC,7.9,180.0,,21.055555555555557,8.166303114464158,25.098039215686278,2.8039215686274512,22.294117647058826,0.2938235294117647,0.11987026553219718,0.3429411764705883,7.901960784313727,13.92087236620289,6,0.0,0.0,0.0,0.0,0.0,0.0,0.19607843137254904,0.0,0.0,0.19607843137254904,0.19607843137254904,0.19607843137254904,0.0,0.019607843137254905,0.19607843137254904,0.0,0.0
Al0.20CoCrFeMnNi,214.0,Gorsse,,,,,,,,FCC,7.7,171.0,220.0,21.108974358974354,6.9849590685051,24.615384615384613,5.5,19.115384615384613,0.29333333333333333,0.10630207661395512,0.30538461538461537,7.807692307692307,14.221596536363375,6,0.0,0.0,0.0,0.0,0.0,0.0,0.1923076923076923,0.0,0.0,0.1923076923076923,0.1923076923076923,0.1923076923076923,0.0,0.038461538461538464,0.1923076923076923,0.0,0.0
Al0.38CoCrFeMnNi,209.0,Gorsse,,,,,,,,FCC,7.5,182.0,244.0,21.2001239157373,4.969756664349913,23.791821561338292,10.100371747211897,13.691449814126395,0.2924969021065676,0.08332819804246094,0.24130111524163572,7.646840148698885,14.558069575194047,6,0.0,0.0,0.0,0.0,0.0,0.0,0.1858736059479554,0.0,0.0,0.1858736059479554,0.1858736059479554,0.1858736059479554,0.0,0.07063197026022305,0.1858736059479554,0.0,0.0
Al0.43CoCrFeMnNi,208.0,Gorsse,,,,,,,,FCC + BCC,7.4,183.0,285.0,21.224370779619395,4.433903302575951,23.572744014732965,11.32412523020258,12.248618784530386,0.29227440147329653,0.07727542977047247,0.2242541436464088,7.604051565377532,14.622437554598921,6,0.0,0.0,0.0,0.0,0.0,0.0,0.1841620626151013,0.0,0.0,0.1841620626151013,0.1841620626151013,0.1841620626151013,0.0,0.07918968692449356,0.1841620626151013,0.0,0.0
Al0.49CoCrFeMnNi,206.0,Gorsse,,,,,,,,FCC + BCC,7.4,220.0,331.0,21.252884031572552,3.8039748309472734,23.31511839708561,12.763205828779599,10.55191256830601,0.2920127504553734,0.07020527607070366,0.204207650273224,7.553734061930783,14.687487515353967,6,0.0,0.0,0.0,0.0,0.0,0.0,0.18214936247723132,0.0,0.0,0.18214936247723132,0.18214936247723132,0.18214936247723132,0.0,0.08925318761384335,0.18214936247723132,0.0,0.0
Al0.56CoCrFeMnNi,204.0,Gorsse,,,,,,,,FCC + BCC,7.3,278.0,526.0,21.28537170263789,3.0866905333675003,23.02158273381295,14.402877697841726,8.618705035971223,0.2917146282973621,0.062233686942001286,0.18136690647482012,7.496402877697841,14.749011834493354,6,0.0,0.0,0.0,0.0,0.0,0.0,0.17985611510791366,0.0,0.0,0.17985611510791366,0.17985611510791366,0.17985611510791366,0.0,0.10071942446043165,0.17985611510791366,0.0,0.0
Al0.62CoCrFeMnNi,203.0,Gorsse,,,,,,,,FCC + BCC,7.2,405.0,833.0,21.312574139976277,2.486753036693502,22.775800711743774,15.775800711743772,7.000000000000002,0.2914650059311981,0.05565461762520481,0.1622419928825623,7.448398576512456,14.79117725129209,6,0.0,0.0,0.0,0.0,0.0,0.0,0.17793594306049823,0.0,0.0,0.17793594306049823,0.17793594306049823,0.17793594306049823,0.0,0.11032028469750889,0.17793594306049823,0.0,0.0
Al0.68CoCrFeMnNi,202.0,Gorsse,,,,,,,,FCC + BCC,7.2,486.0,,21.339201877934272,1.9006493732014318,22.535211267605636,17.11971830985916,5.415492957746476,0.2912206572769953,0.04933477107230127,0.14352112676056333,7.401408450704225,14.824877082132833,6,0.0,0.0,0.0,0.0,0.0,0.0,0.17605633802816903,0.0,0.0,0.17605633802816903,0.17605633802816903,0.17605633802816903,0.0,0.11971830985915495,0.17605633802816903,0.0,0.0
Al0.75CoCrFeMnNi,200.0,Gorsse,,,,,,,,FCC + BCC,7.1,530.0,,21.3695652173913,1.235820649612565,22.26086956521739,18.652173913043477,3.608695652173914,0.29094202898550725,0.04234197551070483,0.12217391304347824,7.3478260869565215,14.854820038583846,6,0.0,0.0,0.0,0.0,0.0,0.0,0.17391304347826086,0.0,0.0,0.17391304347826086,0.17391304347826086,0.17391304347826086,0.0,0.13043478260869565,0.17391304347826086,0.0,0.0
Al0.81CoCrFeMnNi,199.0,Gorsse,,,,,,,,FCC + BCC,7.0,539.0,,21.39500860585198,0.6891518048621319,22.030981067125644,19.93631669535284,2.0946643717728044,0.2907085484796328,0.036748298512582454,0.10428571428571429,7.302925989672978,14.87339848923069,6,0.0,0.0,0.0,0.0,0.0,0.0,0.1721170395869191,0.0,0.0,0.1721170395869191,0.1721170395869191,0.1721170395869191,0.0,0.13941480206540446,0.1721170395869191,0.0,0.0
Al0.88CoCrFeMnNi,197.0,Gorsse,,,,,,,,FCC + BCC,7.0,533.0,,21.42403628117914,0.21979094827059195,21.768707482993197,21.088435374149658,0.6802721088435391,0.2904421768707483,0.030842638924564434,0.08387755102040811,7.2517006802721085,14.887782417273376,6,0.0,0.0,0.0,0.0,0.0,0.0,0.17006802721088435,0.0,0.0,0.17006802721088435,0.17006802721088435,0.17006802721088435,0.0,0.14965986394557823,0.17006802721088435,0.0,0.0
Al0.95CoCrFeMnNi,196.0,Gorsse,,,,,,,,FCC + BCC,6.9,535.0,,21.45238095238095,0.6539956420391472,22.83193277310924,20.84033613445378,1.9915966386554622,0.2901820728291316,0.02588546384714221,0.06394957983193272,7.201680672268907,14.895203645966276,6,0.0,0.0,0.0,0.0,0.0,0.0,0.1680672268907563,0.0,0.0,0.1680672268907563,0.1680672268907563,0.1680672268907563,0.0,0.15966386554621848,0.1680672268907563,0.0,0.0
Al1.25CoCrFeMnNi,190.0,Gorsse,,,,,,,,BCC,6.6,539.0,,21.566666666666666,3.152177377975774,28.6,19.84,8.760000000000002,0.2891333333333333,0.024988975346918272,0.07400000000000004,7.0,14.865039192478182,6,0.0,0.0,0.0,0.0,0.0,0.0,0.16,0.0,0.0,0.16,0.16,0.16,0.0,0.2,0.16,0.0,0.0
CoCrNi,229.0,Gorsse,,,,,,,,FCC,8.3,,300.0,41.888888888888886,0.5665577237325324,42.666666666666664,41.33333333333333,1.3333333333333357,0.6055555555555555,0.037151674438445546,0.08333333333333337,8.333333333333332,9.133862567986663,3,0.0,0.0,0.0,0.0,0.0,0.0,0.3333333333333333,0.0,0.0,0.0,0.3333333333333333,0.3333333333333333,0.0,0.0,0.0,0.0,0.0
CoMnNi,202.0,Gorsse,,,,,,,,FCC,8.4,,231.0,41.77777777777778,0.4157397096415489,42.33333333333333,41.33333333333333,1.0,0.5933333333333333,0.05436502143433363,0.12,8.666666666666666,9.133862567986663,3,0.0,0.0,0.0,0.0,0.0,0.0,0.0,0.0,0.0,0.0,0.3333333333333333,0.3333333333333333,0.0,0.0,0.3333333333333333,0.0,0.0
FeMnNi,203.0,Gorsse,,,,,,,,FCC,8.1,,221.0,41.888888888888886,0.41573970964154944,42.33333333333333,41.33333333333333,1.0,0.5877777777777777,0.05144816401240101,0.12,8.333333333333332,9.133862567986663,3,0.0,0.0,0.0,0.0,0.0,0.0,0.0,0.0,0.0,0.3333333333333333,0.0,0.3333333333333333,0.0,0.0,0.3333333333333333,0.0,0.0
CoCrMnNi,222.0,Gorsse,,,,,,,,FCC,8.1,,282.0,31.5,0.39528470752104744,32.0,31.0,1.0,0.4375,0.03762479235823102,0.08999999999999997,8.0,11.52565131835077,4,0.0,0.0,0.0,0.0,0.0,0.0,0.25,0.0,0.0,0.0,0.25,0.25,0.0,0.0,0.25,0.0,0.0
CoFeMnNi,205.0,Gorsse,,,,,,,,FCC,8.2,,170.0,31.375,0.2795084971874737,31.75,31.0,0.75,0.448125,0.03572354790610808,0.08999999999999997,8.5,11.52565131835077,4,0.0,0.0,0.0,0.0,0.0,0.0,0.0,0.0,0.0,0.25,0.25,0.25,0.0,0.0,0.25,0.0,0.0
Al0.5CrFe1.5MnNi0.5,206.0,Gorsse,,,,,,,,BCC,7.0,396.0,,25.666666666666664,10.178165931463047,42.0,13.777777777777777,28.22222222222222,0.34288888888888885,0.15231319260646894,0.4311111111111111,7.0,12.66184843145538,5,0.0,0.0,0.0,0.0,0.0,0.0,0.2222222222222222,0.0,0.0,0.3333333333333333,0.0,0.1111111111111111,0.0,0.1111111111111111,0.2222222222222222,0.0,0.0
Al0.3CrFe1.5MnNi0.5,213.0,Gorsse,,,,,,,,FCC + BCC,7.2,297.0,,25.530232558139538,12.155548557573729,43.95348837209303,9.976744186046512,33.97674418604652,0.3438604651162791,0.17732917876640783,0.5260465116279069,7.186046511627907,12.319438423123904,5,0.0,0.0,0.0,0.0,0.0,0.0,0.23255813953488372,0.0,0.0,0.3488372093023256,0.0,0.11627906976744186,0.0,0.06976744186046512,0.23255813953488372,0.0,0.0
AlCrFeNi,190.0,Gorsse,,,,,,,,BCC + B2,6.3,472.0,1406.0,32.5625,1.8739580438206187,35.75,31.0,4.75,0.438125,0.030535583750765264,0.07499999999999996,6.75,11.52565131835077,4,0.0,0.0,0.0,0.0,0.0,0.0,0.25,0.0,0.0,0.25,0.0,0.25,0.0,0.25,0.0,0.0,0.0
AlCrFeNiMo0.2,197.0,Gorsse,,,,,,,,BCC + B2,6.5,549.0,1487.0,26.133333333333333,9.886861113403835,34.047619047619044,6.619047619047619,27.428571428571423,0.35438095238095235,0.12842368936816018,0.35190476190476183,6.714285714285714,12.568476876778147,5,0.0,0.0,0.0,0.0,0.0,0.0,0.23809523809523808,0.047619047619047616,0.0,0.23809523809523808,0.0,0.23809523809523808,0.0,0.23809523809523808,0.0,0.0,0.0
AlCrFeNiMo0.5,205.0,Gorsse,,,,,,,,BCC + B2,6.8,622.0,1749.0,26.244444444444447,5.601763390792202,31.777777777777775,15.444444444444443,16.333333333333332,0.3595555555555555,0.06451949652700929,0.1844444444444444,6.666666666666667,13.145213438928542,5,0.0,0.0,0.0,0.0,0.0,0.0,0.2222222222222222,0.1111111111111111,0.0,0.2222222222222222,0.0,0.2222222222222222,0.0,0.2222222222222222,0.0,0.0,0.0
CoCrCuFe,206.0,Gorsse,,,,,,,,FCC,8.2,134.0,,31.6875,0.3247595264191645,32.0,31.25,0.75,0.454375,0.023609783459405127,0.06,8.5,11.52565131835077,4,0.0,0.0,0.0,0.0,0.0,0.0,0.25,0.0,0.0,0.25,0.25,0.0,0.25,0.0,0.0,0.0,0.0
Al0.3CoCrCuFe,194.0,Gorsse,,,,,,,,FCC,7.7,180.0,,25.57674418604651,7.804678881232482,29.767441860465116,9.976744186046512,19.790697674418603,0.36060465116279067,0.12568416122530984,0.3295348837209302,8.116279069767442,12.82528552396791,5,0.0,0.0,0.0,0.0,0.0,0.0,0.23255813953488372,0.0,0.0,0.23255813953488372,0.23255813953488372,0.0,0.23255813953488372,0.06976744186046512,0.0,0.0,0.0
Al0.5CoCrCuFe,187.0,Gorsse,,,,,,,,FCC,7.4,207.0,,25.71111111111111,4.917893757732641,28.444444444444443,15.888888888888888,12.555555555555555,0.35888888888888887,0.09193663948074425,0.24333333333333326,7.888888888888888,13.14521343892854,5,0.0,0.0,0.0,0.0,0.0,0.0,0.2222222222222222,0.0,0.0,0.2222222222222222,0.2222222222222222,0.0,0.2222222222222222,0.1111111111111111,0.0,0.0,0.0
Al0.8CoCrCuFe,177.0,Gorsse,,,,,,,,FCC + BCC,7.0,271.0,,25.89166666666667,1.0572501018102465,26.666666666666668,23.833333333333336,2.833333333333332,0.35658333333333336,0.0475046781322055,0.12749999999999995,7.583333333333334,13.350675322473435,5,0.0,0.0,0.0,0.0,0.0,0.0,0.20833333333333334,0.0,0.0,0.20833333333333334,0.20833333333333334,0.0,0.20833333333333334,0.16666666666666669,0.0,0.0,0.0
AlCoCrCuFe,172.0,Gorsse,,,,,,,,FCC + BCC,6.8,407.0,,26.0,1.3206059215375343,28.6,25.0,3.6000000000000014,0.35520000000000007,0.023684594148939926,0.05799999999999994,7.4,13.380866803977112,5,0.0,0.0,0.0,0.0,0.0,0.0,0.2,0.0,0.0,0.2,0.2,0.0,0.2,0.2,0.0,0.0,0.0
Al1.3CoCrCuFe,165.0,Gorsse,,,,,,,,FCC + BCC,6.5,476.0,,26.147169811320758,4.469530562954705,35.07547169811321,23.58490566037736,11.490566037735853,0.3533207547169811,0.02619792126630827,0.08169811320754727,7.150943396226415,13.330279516833517,5,0.0,0.0,0.0,0.0,0.0,0.0,0.18867924528301888,0.0,0.0,0.18867924528301888,0.18867924528301888,0.0,0.18867924528301888,0.24528301886792456,0.0,0.0,0.0
Al1.5CoCrCuFe,167.0,Gorsse,,,,,,,,FCC + BCC,6.3,510.0,,26.236363636363638,6.385313727997918,39.0,22.727272727272727,16.272727272727273,0.3521818181818182,0.04608866768801414,0.13727272727272727,7.0,13.25390193646719,5,0.0,0.0,0.0,0.0,0.0,0.0,0.18181818181818182,0.0,0.0,0.18181818181818182,0.18181818181818182,0.0,0.18181818181818182,0.2727272727272727,0.0,0.0,0.0
Al1.8CoCrCuFe,155.0,Gorsse,,,,,,,,FCC + BCC,6.0,557.0,,26.358620689655176,9.012571481474094,44.37931034482759,21.551724137931036,22.82758620689655,0.35062068965517246,0.07592705680332736,0.213448275862069,6.793103448275862,13.098219520048852,5,0.0,0.0,0.0,0.0,0.0,0.0,0.1724137931034483,0.0,0.0,0.1724137931034483,0.1724137931034483,0.0,0.1724137931034483,0.3103448275862069,0.0,0.0,0.0
Al2.0CoCrCuFe,152.0,Gorsse,,,,,,,,FCC + BCC,5.9,567.0,,26.43333333333333,10.618432610847568,47.666666666666664,20.833333333333332,26.833333333333332,0.3496666666666666,0.09455392347462079,0.26,6.666666666666666,12.975746340770252,5,0.0,0.0,0.0,0.0,0.0,0.0,0.16666666666666666,0.0,0.0,0.16666666666666666,0.16666666666666666,0.0,0.16666666666666666,0.3333333333333333,0.0,0.0,0.0
Al2.3CoCrCuFe,147.0,Gorsse,,,,,,,,FCC + BCC,5.7,603.0,,26.536507936507935,12.83624560804886,52.2063492063492,19.841269841269842,32.36507936507936,0.3483492063492063,0.12046276772372183,0.3242857142857143,6.492063492063492,12.774225710703272,5,0.0,0.0,0.0,0.0,0.0,0.0,0.15873015873015872,0.0,0.0,0.15873015873015872,0.15873015873015872,0.0,0.15873015873015872,0.36507936507936506,0.0,0.0,0.0
Al2.5CoCrCuFe,144.0,Gorsse,,,,,,,,FCC + BCC,5.6,624.0,,26.6,14.201125049189654,55.0,19.230769230769234,35.76923076923077,0.3475384615384615,0.13646630812928834,0.3638461538461539,6.384615384615385,12.63214747383609,5,0.0,0.0,0.0,0.0,0.0,0.0,0.15384615384615385,0.0,0.0,0.15384615384615385,0.15384615384615385,0.0,0.15384615384615385,0.38461538461538464,0.0,0.0,0.0
Al2.8CoCrCuFe,140.0,Gorsse,,,,,,,,BCC,5.5,657.0,,26.688235294117646,16.09796565625285,58.88235294117647,18.38235294117647,40.5,0.3464117647058823,0.15875144333594474,0.4188235294117647,6.235294117647059,12.412483371734066,5,0.0,0.0,0.0,0.0,0.0,0.0,0.14705882352941177,0.0,0.0,0.14705882352941177,0.14705882352941177,0.0,0.14705882352941177,0.4117647058823529,0.0,0.0,0.0
Al3.0CoCrCuFe,138.0,Gorsse,,,,,,,,BCC,5.4,644.0,,26.74285714285714,17.272226142520466,61.285714285714285,17.857142857142858,43.42857142857143,0.3457142857142857,0.17256527898219876,0.45285714285714296,6.142857142857142,12.263784450108732,5,0.0,0.0,0.0,0.0,0.0,0.0,0.14285714285714285,0.0,0.0,0.14285714285714285,0.14285714285714285,0.0,0.14285714285714285,0.42857142857142855,0.0,0.0,0.0
CoCrCu0.5FeNi,214.0,Gorsse,,,,,,,,FCC,8.3,172.0,,25.199999999999996,5.496755496440997,28.444444444444443,14.222222222222221,14.222222222222221,0.36577777777777776,0.07968580275365134,0.21333333333333332,8.555555555555555,13.14521343892854,5,0.0,0.0,0.0,0.0,0.0,0.0,0.2222222222222222,0.0,0.0,0.2222222222222222,0.2222222222222222,0.2222222222222222,0.1111111111111111,0.0,0.0,0.0,0.0
CoCrCuFeNi,56.0,Gorsse,,,,,,,,FCC,8.3,132.0,230.0,25.240000000000002,0.3200000000000004,25.6,24.8,0.8000000000000007,0.3672000000000001,0.0184434270134376,0.04999999999999999,8.8,13.380866803977112,5,0.0,0.0,0.0,0.0,0.0,0.0,0.2,0.0,0.0,0.2,0.2,0.2,0.2,0.0,0.0,0.0,0.0
CoCrCuFeNi,206.0,Gorsse,,,,,,,,FCC,8.3,286.0,,25.240000000000002,0.3200000000000004,25.6,24.8,0.8000000000000007,0.3672000000000001,0.0184434270134376,0.04999999999999999,8.8,13.380866803977112,5,0.0,0.0,0.0,0.0,0.0,0.0,0.2,0.0,0.0,0.2,0.2,0.2,0.2,0.0,0.0,0.0,0.0
CoCrCuFeNiTi0.5,93.0,Gorsse,,,,,,,,FCC,7.8,,700.0,21.348484848484848,3.5807938339389764,23.272727272727273,13.363636363636363,9.90909090909091,0.3015151515151515,0.07383562017240906,0.20727272727272728,8.363636363636363,14.697168880613486,6,0.09090909090909091,0.0,0.0,0.0,0.0,0.0,0.18181818181818182,0.0,0.0,0.18181818181818182,0.18181818181818182,0.18181818181818182,0.18181818181818182,0.0,0.0,0.0,0.0
CoCrCuFeNiTi0.5,99.0,Gorsse,,,,,,,,FCC,7.8,,700.0,21.348484848484848,3.5807938339389764,23.272727272727273,13.363636363636363,9.90909090909091,0.3015151515151515,0.07383562017240906,0.20727272727272728,8.363636363636363,14.697168880613486,6,0.09090909090909091,0.0,0.0,0.0,0.0,0.0,0.18181818181818182,0.0,0.0,0.18181818181818182,0.18181818181818182,0.18181818181818182,0.18181818181818182,0.0,0.0,0.0,0.0
CoCrCuFeNiTi0.8,128.0,Gorsse,,,,,,,,FCC + Im,7.6,,1042.0,21.511494252873565,0.6072676068753827,22.06896551724138,20.275862068965516,1.7931034482758648,0.29919540229885055,0.041435147511898696,0.11689655172413793,8.137931034482758,14.870722517651311,6,0.13793103448275862,0.0,0.0,0.0,0.0,0.0,0.1724137931034483,0.0,0.0,0.1724137931034483,0.1724137931034483,0.1724137931034483,0.1724137931034483,0.0,0.0,0.0,0.0
CoCrCuFeNiTi,77.0,Gorsse,,,,,,,,FCC,7.4,,1272.0,21.61111111111111,1.3146843962443595,24.5,20.666666666666664,3.8333333333333357,0.29777777777777775,0.02312739810722072,0.06166666666666665,7.999999999999999,14.896688227162047,6,0.16666666666666666,0.0,0.0,0.0,0.0,0.0,0.16666666666666666,0.0,0.0,0.16666666666666666,0.16666666666666666,0.16666666666666666,0.16666666666666666,0.0,0.0,0.0,0.0
Al0.25CoCrCu0.5FeNiTi0.5,198.0,Gorsse,,,,,,,,FCC,7.4,,,18.401360544217685,6.717679324890043,24.38095238095238,6.809523809523809,17.57142857142857,0.2558503401360544,0.10953466798752781,0.2871428571428571,7.857142857142858,15.433029845789022,7,0.09523809523809523,0.0,0.0,0.0,0.0,0.0,0.19047619047619047,0.0,0.0,0.19047619047619047,0.19047619047619047,0.19047619047619047,0.09523809523809523,0.047619047619047616,0.0,0.0,0.0
Al0.25CoCrCu0.75FeNiTi0.5,103.0,Gorsse,,,,,,,,FCC,7.5,,750.0,18.3961038961039,5.95044045504535,23.272727272727273,6.5,16.772727272727273,0.25655844155844154,0.10040468796906996,0.2740909090909091,8.0,15.547215133769988,7,0.09090909090909091,0.0,0.0,0.0,0.0,0.0,0.18181818181818182,0.0,0.0,0.18181818181818182,0.18181818181818182,0.18181818181818182,0.13636363636363635,0.045454545454545456,0.0,0.0,0.0
Al0.3CoCrCuFeNi,198.0,Gorsse,,,,,,,,FCC,7.9,180.0,,21.19182389937107,5.863852422999475,24.150943396226417,8.09433962264151,16.056603773584907,0.30386792452830186,0.09645513267298356,0.26924528301886796,8.471698113207548,14.431908651129232,6,0.0,0.0,0.0,0.0,0.0,0.0,0.18867924528301888,0.0,0.0,0.18867924528301888,0.18867924528301888,0.18867924528301888,0.18867924528301888,0.05660377358490566,0.0,0.0,0.0
Al0.5CoCrCuFeNi,193.0,Gorsse,,,,,,,,FCC,7.6,210.0,388.0,21.28787878787879,3.715953494931307,23.272727272727273,13.0,10.272727272727273,0.30257575757575755,0.07151723802811374,0.2009090909090909,8.272727272727273,14.697168880613484,6,0.0,0.0,0.0,0.0,0.0,0.0,0.18181818181818182,0.0,0.0,0.18181818181818182,0.18181818181818182,0.18181818181818182,0.18181818181818182,0.09090909090909091,0.0,0.0,0.0
Al0.8CoCrCuFeNi,187.0,Gorsse,,,,,,,,FCC + BCC,7.3,270.0,,21.419540229885058,0.7989332628998762,22.06896551724138,19.724137931034484,2.344827586206897,0.3008045977011495,0.038085717342647346,0.1072413793103448,8.0,14.870722517651313,6,0.0,0.0,0.0,0.0,0.0,0.0,0.1724137931034483,0.0,0.0,0.1724137931034483,0.1724137931034483,0.1724137931034483,0.1724137931034483,0.13793103448275862,0.0,0.0,0.0
