Repository: keisuke58/AI_metallugy_HEA

# 📊 データ収集ガイド

**作成日**: 2026年1月20日  
**目的**: HEA弾性率予測プロジェクト用のデータ収集

---

## 🎯 データ収集の目標

- **Gorsse Dataset**: 約370合金（弾性率データ含む）
- **DOE/OSTI Dataset**: 107合金の弾性率データ、340合金の相データ
- **最新研究データ**: 2024-2025年の文献から抽出
- **統合データ数**: 400-500合金

---

### 1. Gorsse Dataset ⭐⭐⭐⭐⭐（最優先）

**出典**: 
- Gorsse, S., Nguyen, M. H., Senkov, O. N., & Miracle, D. B. (2018)
- "Database on the mechanical properties of high entropy alloys and complex concentrated alloys"
- Data in Brief, 2018

**データ内容**:
- 約370合金（2004-2016年）
- Young's modulus（弾性率）を含む
- 降伏強度、引張強度、硬度

**ダウンロード方法**:
1. PubMedで論文を検索: https://pubmed.ncbi.nlm.nih.gov/30761350/
2. 論文の補足資料（Supplementary Material）を確認
3. データファイルをダウンロード（CSVまたはExcel形式）
4.

File: AI_metallurgy/data_collection/processed_data/data_with_features.csv (part 3 of 3)
alloy_name,elastic_modulus,source,mixing_entropy,mixing_enthalpy,valence_electron,diff_in_atomic_radii,diff_electronegativity,omega,lambda,phases,density,hardness,yield_strength,mean_atomic_radius,std_atomic_radius,max_atomic_radius,min_atomic_radius,delta_r,mean_electronegativity,std_electronegativity,delta_chi,vec,mixing_entropy,num_elements,comp_Ti,comp_Zr,comp_Hf,comp_Nb,comp_Ta,comp_V,comp_Cr,comp_Mo,comp_W,comp_Fe,comp_Co,comp_Ni,comp_Cu,comp_Al,comp_Mn,comp_Si,comp_Sn
AlCoCrCuFeNi,183.0,Gorsse,,,,,,,,FCC + BCC,7.1,406.0,950.0,21.5,1.0715167512214396,23.833333333333332,20.666666666666664,3.166666666666668,0.29972222222222217,0.019847022975440283,0.04999999999999999,7.833333333333332,14.896688227162047,6,0.0,0.0,0.0,0.0,0.0,0.0,0.16666666666666666,0.0,0.0,0.16666666666666666,0.16666666666666666,0.16666666666666666,0.16666666666666666,0.16666666666666666,0.0,0.0,0.0
AlCoCrCuFeNi,184.0,Gorsse,,,,,,,,FCC + BCC,7.1,472.0,,21.5,1.0715167512214396,23.833333333333332,20.666666666666664,3.166666666666668,0.29972222222222217,0.019847022975440283,0.04999999999999999,7.833333333333332,14.896688227162047,6,0.0,0.0,0.0,0.0,0.0,0.0,0.16666666666666666,0.0,0.0,0.16666666666666666,0.16666666666666666,0.16666666666666666,0.16666666666666666,0.16666666666666666,0.0,0.0,0.0
AlCoCrCuFeNiTi,174.0,Gorsse,,,,,,,,FCC + BCC,6.6,,1234.0,18.795918367346935,1.2380204806614776,21.0,17.71428571428571,3.2857142857142883,0.25163265306122445,0.02036730604061166,0.05285714285714285,7.285714285714285,16.17829697924587,7,0.14285714285714285,0.0,0.0,0.0,0.0,0.0,0.14285714285714285,0.0,0.0,0.14285714285714285,0.14285714285714285,0.14285714285714285,0.14285714285714285,0.14285714285714285,0.0,0.0,0.0
AlCoCrCuFeNiV,175.0,Gorsse,,,,,,,,FCC + BCC,6.9,,1469.0,18.53061224489796,0.8862877857391208,20.428571428571427,17.71428571428571,2.7142857142857153,0.253469387755102,0.017856851309573346,0.042857142857142844,7.428571428571428,16.17829697924587,7,0.0,0.0,0.0,0.0,0.0,0.14285714285714285,0.14285714285714285,0.0,0.0,0.14285714285714285,0.14285714285714285,0.14285714285714285,0.14285714285714285,0.14285714285714285,0.0,0.0,0.0
Al1.3CoCrCuFeNi,178.0,Gorsse,,,,,,,,FCC + BCC,6.8,470.0,,21.61111111111111,3.53916941733637,29.50793650793651,19.68253968253968,9.82539682539683,0.29822751322751323,0.020240515814713738,0.06873015873015881,7.603174603174603,14.85222085155599,6,0.0,0.0,0.0,0.0,0.0,0.0,0.15873015873015872,0.0,0.0,0.15873015873015872,0.15873015873015872,0.15873015873015872,0.15873015873015872,0.20634920634920637,0.0,0.0,0.0
Al1.5CoCrCuFeNi,133.0,Gorsse,,,,,,,,FCC + BCC,6.6,506.0,,21.679487179487182,5.067671575834997,33.0,19.076923076923077,13.923076923076923,0.29730769230769233,0.03563387679641955,0.11615384615384622,7.461538461538462,14.784231704418767,6,0.0,0.0,0.0,0.0,0.0,0.0,0.15384615384615385,0.0,0.0,0.15384615384615385,0.15384615384615385,0.15384615384615385,0.15384615384615385,0.23076923076923078,0.0,0.0,0.0
Al1.8CoCrCuFeNi,170.0,Gorsse,,,,,,,,FCC + BCC,6.4,650.0,,21.77450980392157,7.193700520723193,37.85294117647059,18.235294117647058,19.61764705882353,0.2960294117647058,0.05950554382787744,0.1820588235294118,7.264705882352941,14.643714450976775,6,0.0,0.0,0.0,0.0,0.0,0.0,0.14705882352941177,0.0,0.0,0.14705882352941177,0.14705882352941177,0.14705882352941177,0.14705882352941177,0.2647058823529412,0.0,0.0,0.0
Al2CoCrCuFeNi,167.0,Gorsse,,,,,,,,FCC + BCC,6.3,560.0,1620.0,21.833333333333332,8.510264577238662,40.857142857142854,17.71428571428571,23.142857142857142,0.29523809523809524,0.0746587094885408,0.2228571428571429,7.142857142857142,14.531775362338621,6,0.0,0.0,0.0,0.0,0.0,0.0,0.14285714285714285,0.0,0.0,0.14285714285714285,0.14285714285714285,0.14285714285714285,0.14285714285714285,0.2857142857142857,0.0,0.0,0.0
Al2.3CoCrCuFeNi,163.0,Gorsse,,,,,,,,FCC + BCC,6.1,600.0,,21.915525114155248,10.350129963374947,45.054794520547944,16.986301369863014,28.06849315068493,0.2941324200913242,0.09600874683452033,0.2798630136986302,6.972602739726027,14.345398997597743,6,0.0,0.0,0.0,0.0,0.0,0.0,0.136986301369863,0.0,0.0,0.136986301369863,0.136986301369863,0.136986301369863,0.136986301369863,0.3150684931506849,0.0,0.0,0.0
Al2.5CoCrCuFeNi,161.0,Gorsse,,,,,,,,FCC + BCC,6.0,620.0,,21.966666666666665,11.495039187663778,47.666666666666664,16.53333333333333,31.133333333333333,0.29344444444444445,0.10934987453915251,0.3153333333333333,6.866666666666666,14.212556664521149,6,0.0,0.0,0.0,0.0,0.0,0.0,0.13333333333333333,0.0,0.0,0.13333333333333333,0.13333333333333333,0.13333333333333333,0.13333333333333333,0.3333333333333333,0.0,0.0,0.0
Al2.8CoCrCuFeNi,157.0,Gorsse,,,,,,,,BCC,5.8,650.0,,22.038461538461544,13.10240311340039,51.333333333333336,15.8974358974359,35.43589743589744,0.29247863247863254,0.12812148268487505,0.3651282051282051,6.717948717948718,14.005072371118667,6,0.0,0.0,0.0,0.0,0.0,0.0,0.12820512820512822,0.0,0.0,0.12820512820512822,0.12820512820512822,0.12820512820512822,0.12820512820512822,0.358974358974359,0.0,0.0,0.0
Al3CoCrCuFeNi,153.0,Gorsse,,,,,,,,BCC,5.7,640.0,,22.083333333333332,14.10704365044482,53.625,15.5,38.125,0.291875,0.13987112744117947,0.39625,6.625,13.863278514531157,6,0.0,0.0,0.0,0.0,0.0,0.0,0.125,0.0,0.0,0.125,0.125,0.125,0.125,0.375,0.0,0.0,0.0
Al0.5CoCrCu0.5FeNiTi0.5,161.0,Gorsse,,,,,,,,FCC + BCC,7.1,,1580.0,18.493506493506494,5.073685414995262,23.272727272727273,11.636363636363637,11.636363636363637,0.25467532467532467,0.08950662164291993,0.20727272727272728,7.636363636363637,15.74495536409992,7,0.09090909090909091,0.0,0.0,0.0,0.0,0.0,0.18181818181818182,0.0,0.0,0.18181818181818182,0.18181818181818182,0.18181818181818182,0.09090909090909091,0.09090909090909091,0.0,0.0,0.0
Al0.5CoCrCuFeNiTi0.2,191.0,Gorsse,,,,,,,,FCC,7.5,272.0,,18.343358395989977,6.324220612712013,22.45614035087719,5.157894736842105,17.298245614035086,0.25796992481203007,0.10494454106822672,0.28105263157894733,8.12280701754386,15.445250898743797,7,0.03508771929824561,0.0,0.0,0.0,0.0,0.0,0.17543859649122806,0.0,0.0,0.17543859649122806,0.17543859649122806,0.17543859649122806,0.17543859649122806,0.08771929824561403,0.0,0.0,0.0
Al0.5CoCrCuFeNiTi0.4,188.0,Gorsse,,,,,,,,FCC,7.3,321.0,,18.433414043583536,4.715345772118376,21.694915254237287,9.966101694915254,11.728813559322033,0.256682808716707,0.08760371534472348,0.219322033898305,7.983050847457626,15.761806267091249,7,0.06779661016949153,0.0,0.0,0.0,0.0,0.0,0.1694915254237288,0.0,0.0,0.1694915254237288,0.1694915254237288,0.1694915254237288,0.1694915254237288,0.0847457627118644,0.0,0.0,0.0
Al0.5CoCrCuFeNiTi0.6,186.0,Gorsse,,,,,,,,FCC + BCC,7.2,458.0,,18.517564402810304,3.51669893961115,20.98360655737705,11.721311475409838,9.262295081967213,0.255480093676815,0.07325879559305737,0.18114754098360653,7.852459016393443,15.924213724106044,7,0.09836065573770492,0.0,0.0,0.0,0.0,0.0,0.1639344262295082,0.0,0.0,0.1639344262295082,0.1639344262295082,0.1639344262295082,0.1639344262295082,0.0819672131147541,0.0,0.0,0.0
Al0.5CoCrCuFeNiTi0.8,184.0,Gorsse,,,,,,,,FCC + BCC,7.1,590.0,,18.59637188208617,3.0035774796869377,20.317460317460316,11.349206349206348,8.968253968253968,0.2543537414965987,0.0625901851375179,0.17539682539682538,7.730158730158729,15.995279686683972,7,0.126984126984127,0.0,0.0,0.0,0.0,0.0,0.15873015873015872,0.0,0.0,0.15873015873015872,0.15873015873015872,0.15873015873015872,0.15873015873015872,0.07936507936507936,0.0,0.0,0.0
Al0.5CoCrCuFeNiV0.2,191.0,Gorsse,,,,,,,,FCC,7.6,204.0,,18.278195488721806,6.460623025418766,22.45614035087719,4.701754385964912,17.75438596491228,0.25842105263157894,0.1040700554487349,0.27789473684210525,8.157894736842104,15.445250898743797,7,0.0,0.0,0.0,0.0,0.0,0.03508771929824561,0.17543859649122806,0.0,0.0,0.17543859649122806,0.17543859649122806,0.17543859649122806,0.17543859649122806,0.08771929824561403,0.0,0.0,0.0
Al0.5CoCrCuFeNiV0.4,189.0,Gorsse,,,,,,,,FCC + BCC,7.5,231.0,,18.307506053268764,4.9458879127171675,21.694915254237287,9.084745762711865,12.610169491525422,0.2575544794188862,0.08610168810617773,0.21322033898305082,8.050847457627118,15.761806267091249,7,0.0,0.0,0.0,0.0,0.0,0.06779661016949153,0.1694915254237288,0.0,0.0,0.1694915254237288,0.1694915254237288,0.1694915254237288,0.1694915254237288,0.0847457627118644,0.0,0.0,0.0
Al0.5CoCrCuFeNiV1.2,182.0,Gorsse,,,,,,,,BCC,7.3,579.0,,18.40724946695096,3.6316464869708183,24.0,10.671641791044776,13.328358208955224,0.2546055437100213,0.056449852115369126,0.1717910447761194,7.686567164179104,15.97269318666784,7,0.0,0.0,0.0,0.0,0.0,0.1791044776119403,0.14925373134328357,0.0,0.0,0.14925373134328357,0.14925373134328357,0.14925373134328357,0.14925373134328357,0.07462686567164178,0.0,0.0,0.0
Al0.5CoCrCuFeNiV1.4,180.0,Gorsse,,,,,,,,BCC,7.3,577.0,,18.428571428571427,4.506569667818738,27.188405797101446,10.36231884057971,16.826086956521735,0.25397515527950315,0.06137783735397989,0.2140579710144927,7.608695652173913,15.9086705500128,7,0.0,0.0,0.0,0.0,0.0,0.20289855072463767,0.14492753623188406,0.0,0.0,0.14492753623188406,0.14492753623188406,0.14492753623188406,0.14492753623188406,0.07246376811594203,0.0,0.0,0.0
Al0.5CoCrCuFeNiV1.6,179.0,Gorsse,,,,,,,,BCC,7.2,594.0,,18.44869215291751,5.486972070549087,30.197183098591555,10.070422535211268,20.126760563380287,0.2533802816901409,0.06924328548124953,0.253943661971831,7.535211267605634,15.821472619344947,7,0.0,0.0,0.0,0.0,0.0,0.22535211267605637,0.14084507042253522,0.0,0.0,0.14084507042253522,0.14084507042253522,0.14084507042253522,0.14084507042253522,0.07042253521126761,0.0,0.0,0.0
Al0.5CoCrCuFeNiV1.8,177.0,Gorsse,,,,,,,,BCC,7.2,597.0,,18.46771037181996,6.489666997842454,33.04109589041096,9.794520547945204,23.246575342465754,0.25281800391389436,0.07870019643339252,0.2916438356164383,7.465753424657533,15.71692265000653,7,0.0,0.0,0.0,0.0,0.0,0.24657534246575344,0.136986301369863,0.0,0.0,0.136986301369863,0.136986301369863,0.136986301369863,0.136986301369863,0.0684931506849315,0.0,0.0,0.0
Al0.5CoCrCuFeNiV2.0,176.0,Gorsse,,,,,,,,BCC,7.2,587.0,,18.485714285714284,7.4796413024693535,35.733333333333334,9.533333333333333,26.200000000000003,0.2522857142857143,0.08889005668167135,0.3273333333333333,7.3999999999999995,15.599338580953313,7,0.0,0.0,0.0,0.0,0.0,0.26666666666666666,0.13333333333333333,0.0,0.0,0.13333333333333333,0.13333333333333333,0.13333333333333333,0.13333333333333333,0.06666666666666667,0.0,0.0,0.0
Al0.75CoCrCu0.25FeNiTi0.5,164.0,Gorsse,,,,,,,,FCC + BCC,6.8,,1900.0,18.59090909090909,6.148256872788404,23.272727272727273,5.818181818181818,17.454545454545453,0.2527922077922078,0.09795862936960169,0.2609090909090909,7.2727272727272725,15.547215133769988,7,0.09090909090909091,0.0,0.0,0.0,0.0,0.0,0.18181818181818182,0.0,0.0,0.18181818181818182,0.18181818181818182,0.18181818181818182,0.045454545454545456,0.13636363636363635,0.0,0.0,0.0
AlCoCrCuNiTi,36.0,Gorsse,,,,,,,,BCC,6.4,,,22.083333333333332,1.5053915449821371,24.5,20.666666666666664,3.8333333333333357,0.29166666666666663,0.02516611478423583,0.06166666666666665,7.166666666666667,14.896688227162047,6,0.16666666666666666,0.0,0.0,0.0,0.0,0.0,0.16666666666666666,0.0,0.0,0.0,0.16666666666666666,0.16666666666666666,0.16666666666666666,0.16666666666666666,0.0,0.0,0.0
AlCoCrCuNiTiY0.5,36.0,Gorsse,,,,,,,,Im,6.1,,,22.083333333333332,1.5053915449821371,24.5,20.666666666666664,3.8333333333333357,0.29166666666666663,0.02516611478423583,0.06166666666666665,7.166666666666667,14.896688227162047,6,0.16666666666666666,0.0,0.0,0.0,0.0,0.0,0.16666666666666666,0.0,0.0,0.0,0.16666666666666666,0.16666666666666666,0.16666666666666666,0.16666666666666666,0.0,0.0,0.0
AlCoCrCuNiTiY0.8,38.0,Gorsse,,,,,,,,Im,5.9,,,22.083333333333332,1.5053915449821371,24.5,20.666666666666664,3.8333333333333357,0.29166666666666663,0.02516611478423583,0.06166666666666665,7.166666666666667,14.896688227162047,6,0.16666666666666666,0.0,0.0,0.0,0.0,0.0,0.16666666666666666,0.0,0.0,0.0,0.16666666666666666,0.16666666666666666,0.16666666666666666,0.16666666666666666,0.0,0.0,0.0
AlCoCrCuNiTiY,37.0,Gorsse,,,,,,,,Im,5.8,,,22.083333333333332,1.5053915449821371,24.5,20.666666666666664,3.8333333333333357,0.29166666666666663,0.02516611478423583,0.06166666666666665,7.166666666666667,14.896688227162047,6,0.16666666666666666,0.0,0.0,0.0,0.0,0.0,0.16666666666666666,0.0,0.0,0.0,0.16666666666666666,0.16666666666666666,0.16666666666666666,0.16666666666666666,0.0,0.0,0.0
AlCoFeNi,173.0,Gorsse,,,,,,,,BCC,6.6,456.0,964.0,32.375,1.956559480312316,35.75,31.0,4.75,0.451875,0.02938829486377185,0.07499999999999996,7.5,11.52565131835077,4,0.0,0.0,0.0,0.0,0.0,0.0,0.0,0.0,0.0,0.25,0.25,0.25,0.0,0.25,0.0,0.0,0.0
AlCoFeNiTiVZr,143.0,Gorsse,,,,,,,,BCC,6.2,790.0,,19.571428571428573,1.7973092943921625,22.857142857142854,17.71428571428571,5.142857142857142,0.23938775510204083,0.02778359881624421,0.08285714285714285,6.1428571428571415,16.17829697924587,7,0.14285714285714285,0.14285714285714285,0.0,0.0,0.0,0.14285714285714285,0.0,0.0,0.0,0.14285714285714285,0.14285714285714285,0.14285714285714285,0.0,0.14285714285714285,0.0,0.0,0.0
CoCuFeNi,188.0,Gorsse,,,,,,,,FCC,8.6,,,31.4375,0.369754986443726,32.0,31.0,1.0,0.47,0.007705517503711205,0.019999999999999962,9.5,11.52565131835077,4,0.0,0.0,0.0,0.0,0.0,0.0,0.0,0.0,0.0,0.25,0.25,0.25,0.25,0.0,0.0,0.0,0.0
CoCuFeNiSn0.02,187.0,Gorsse,,,,,,,,FCC,8.6,,,25.169154228855724,12.228309214640236,31.840796019900502,0.7213930348258708,31.119402985074633,0.37607960199004975,0.1832925122472675,0.46537313432835825,9.4726368159204,11.72893146617071,5,0.0,0.0,0.0,0.0,0.0,0.0,0.0,0.0,0.0,0.24875621890547267,0.24875621890547267,0.24875621890547267,0.24875621890547267,0.0,0.0,0.0,0.0049751243781094535
AlCoCuFeNi,164.0,Gorsse,,,,,,,,FCC + BCC,7.0,536.0,,25.840000000000003,1.4051334456200237,28.6,24.8,3.8000000000000007,0.3652,0.022292599668948417,0.05999999999999994,8.200000000000001,13.380866803977112,5,0.0,0.0,0.0,0.0,0.0,0.0,0.0,0.0,0.0,0.2,0.2,0.2,0.2,0.2,0.0,0.0,0.0
AlCoCuFeNiSi,145.0,Gorsse,,,,,,,,FCC + BCC,5.9,682.0,,21.027777777777775,1.5558035516600492,23.833333333333332,18.5,5.333333333333332,0.3063888888888889,0.017570405112076075,0.04999999999999999,7.499999999999999,14.896688227162047,6,0.0,0.0,0.0,0.0,0.0,0.0,0.0,0.0,0.0,0.16666666666666666,0.16666666666666666,0.16666666666666666,0.16666666666666666,0.16666666666666666,0.0,0.16666666666666666,0.0
AlCoCuFeNiTi,156.0,Gorsse,,,,,,,,FCC + BCC,6.5,626.0,,22.027777777777775,1.5378456150740458,24.5,20.666666666666664,3.8333333333333357,0.29638888888888887,0.024559388841070808,0.06166666666666665,7.499999999999999,14.896688227162047,6,0.16666666666666666,0.0,0.0,0.0,0.0,0.0,0.0,0.0,0.0,0.16666666666666666,0.16666666666666666,0.16666666666666666,0.16666666666666666,0.16666666666666666,0.0,0.0,0.0
CoCuFeMnNi,190.0,Gorsse,,,,,,,,FCC,8.4,208.0,,25.200000000000003,0.2828427124746195,25.6,24.8,0.8000000000000007,0.3628,0.0269696125296601,0.07199999999999995,9.0,13.380866803977112,5,0.0,0.0,0.0,0.0,0.0,0.0,0.0,0.0,0.0,0.2,0.2,0.2,0.2,0.0,0.2,0.0,0.0
CrCuFeMnNi,204.0,Gorsse,,,,,,,,FCC + BCC,8.1,296.0,,25.32,0.29933259094191544,25.6,24.8,0.8000000000000007,0.354,0.028368997162395417,0.07199999999999995,8.4,13.380866803977112,5,0.0,0.0,0.0,0.0,0.0,0.0,0.2,0.0,0.0,0.2,0.0,0.2,0.2,0.0,0.2,0.0,0.0
CrCuFeMoNi,230.0,Gorsse,,,,,,,,FCC,8.7,263.0,,25.8,1.0430723848324235,27.8,24.8,3.0,0.37840000000000007,0.03223414338864925,0.10000000000000003,8.2,13.380866803977112,5,0.0,0.0,0.0,0.0,0.0,0.0,0.2,0.2,0.0,0.2,0.0,0.2,0.2,0.0,0.0,0.0,0.0
AlCrCuFeNi0.6,176.0,Gorsse,,,,,,,,FCC + BCC,6.6,496.0,,26.060869565217395,5.1188963838933015,31.086956521739133,16.17391304347826,14.913043478260871,0.3541739130434783,0.057389064514922365,0.16391304347826088,7.391304347826088,13.241589181517464,5,0.0,0.0,0.0,0.0,0.0,0.0,0.2173913043478261,0.0,0.0,0.2173913043478261,0.0,0.13043478260869565,0.2173913043478261,0.2173913043478261,0.0,0.0,0.0
AlCrCuFeNi0.8,177.0,Gorsse,,,,,,,,FCC + BCC,6.7,486.0,,26.008333333333333,2.958791044403853,29.791666666666668,20.666666666666668,9.125,0.3553333333333334,0.02887160273425159,0.07749999999999996,7.500000000000001,13.350675322473434,5,0.0,0.0,0.0,0.0,0.0,0.0,0.20833333333333334,0.0,0.0,0.20833333333333334,0.0,0.16666666666666669,0.20833333333333334,0.20833333333333334,0.0,0.0,0.0
AlCrCuFeNi,178.0,Gorsse,,,,,,,,FCC + BCC,6.8,495.0,,25.96,1.352922762023021,28.6,24.8,3.8000000000000007,0.3564000000000001,0.024832237112269995,0.05999999999999994,7.6,13.380866803977112,5,0.0,0.0,0.0,0.0,0.0,0.0,0.2,0.0,0.0,0.2,0.0,0.2,0.2,0.2,0.0,0.0,0.0
AlCrCuFeNi1.2,179.0,Gorsse,,,,,,,,FCC + BCC,6.8,407.0,,25.915384615384614,1.7899125627383363,28.615384615384613,24.23076923076923,4.384615384615383,0.35738461538461536,0.04644230371078179,0.13115384615384612,7.692307692307692,13.35714286932158,5,0.0,0.0,0.0,0.0,0.0,0.0,0.1923076923076923,0.0,0.0,0.1923076923076923,0.0,0.23076923076923075,0.1923076923076923,0.1923076923076923,0.0,0.0,0.0
AlCrCuFeNi1.4,180.0,Gorsse,,,,,,,,FCC + BCC,6.9,367.0,,25.87407407407407,3.334946111899407,32.148148148148145,23.333333333333332,8.814814814814813,0.3582962962962963,0.07122390745487983,0.19703703703703696,7.777777777777778,13.2954612249132,5,0.0,0.0,0.0,0.0,0.0,0.0,0.18518518518518517,0.0,0.0,0.18518518518518517,0.0,0.25925925925925924,0.18518518518518517,0.18518518518518517,0.0,0.0,0.0
AlCrCuFeNi2,182.0,Gorsse,,,,,,,,FCC + BCC,7.1,,,25.766666666666662,7.849699215752012,41.33333333333333,21.0,20.33333333333333,0.36066666666666664,0.139134627050366,0.3683333333333333,7.999999999999999,12.975746340770252,5,0.0,0.0,0.0,0.0,0.0,0.0,0.16666666666666666,0.0,0.0,0.16666666666666666,0.0,0.3333333333333333,0.16666666666666666,0.16666666666666666,0.0,0.0,0.0
Al0.2CrCuFeNi2,199.0,Gorsse,,,,,,,,FCC,8.0,,,25.330769230769228,13.38305914913885,47.692307692307686,5.5,42.192307692307686,0.3666153846153846,0.21481344596660454,0.6726923076923076,8.769230769230768,12.00512512898823,5,0.0,0.0,0.0,0.0,0.0,0.0,0.1923076923076923,0.0,0.0,0.1923076923076923,0.0,0.3846153846153846,0.1923076923076923,0.038461538461538464,0.0,0.0,0.0
Al0.4CrCuFeNi2,194.0,Gorsse,,,,,,,,FCC,7.8,,,25.45185185185185,11.406887915059109,45.925925925925924,10.592592592592592,35.33333333333333,0.36496296296296293,0.19068450807198703,0.5881481481481481,8.555555555555554,12.450640370273605,5,0.0,0.0,0.0,0.0,0.0,0.0,0.18518518518518517,0.0,0.0,0.18518518518518517,0.0,0.37037037037037035,0.18518518518518517,0.07407407407407407,0.0,0.0,0.0
Al0.6CrCuFeNi2,190.0,Gorsse,,,,,,,,FCC,7.5,,,25.564285714285717,9.792396050413977,44.285714285714285,15.321428571428573,28.96428571428571,0.36342857142857143,0.16996887470165514,0.5096428571428572,8.357142857142858,12.7199656406273,5,0.0,0.0,0.0,0.0,0.0,0.0,0.17857142857142858,0.0,0.0,0.17857142857142858,0.0,0.35714285714285715,0.17857142857142858,0.10714285714285715,0.0,0.0,0.0
Al0.8CrCuFeNi2,186.0,Gorsse,,,,,,,,FCC,7.3,,,25.668965517241382,8.589283481485927,42.758620689655174,19.724137931034484,23.03448275862069,0.362,0.1527442820389702,0.436551724137931,8.172413793103448,12.883541255866696,5,0.0,0.0,0.0,0.0,0.0,0.0,0.1724137931034483,0.0,0.0,0.1724137931034483,0.0,0.3448275862068966,0.1724137931034483,0.13793103448275862,0.0,0.0,0.0
Al1.2CrCuFeNi2,178.0,Gorsse,,,,,,,,FCC + BCC,6.9,,,25.85806451612903,7.593348313202757,40.0,20.32258064516129,19.67741935483871,0.3594193548387096,0.1292476267149475,0.34838709677419355,7.838709677419354,13.01694200343938,5,0.0,0.0,0.0,0.0,0.0,0.0,0.16129032258064516,0.0,0.0,0.16129032258064516,0.0,0.3225806451612903,0.16129032258064516,0.1935483870967742,0.0,0.0,0.0
Al1.125CuFe0.75NiTi1.125,145.0,Gorsse,,,,,,,,FCC,5.9,516.0,980.0,26.910000000000004,5.216430772089286,33.075,18.9,14.175000000000004,0.34905,0.03945136246062992,0.10749999999999998,6.9750000000000005,13.298973445230498,5,0.225,0.0,0.0,0.0,0.0,0.0,0.0,0.0,0.0,0.15,0.0,0.2,0.2,0.225,0.0,0.0,0.0
Al22.5Cu20Fe15Ni20Ti22.5,145.0,Gorsse,,,,,,,,FCC ,5.9,516.0,980.0,26.910000000000004,5.216430772089286,33.075,18.9,14.175000000000004,0.34905,0.03945136246062992,0.10749999999999998,6.9750000000000005,13.298973445230498,5,0.225,0.0,0.0,0.0,0.0,0.0,0.0,0.0,0.0,0.15,0.0,0.2,0.2,0.225,0.0,0.0,0.0
AlCuFeNiTi,146.0,Gorsse,,,,,,,,FCC,6.1,516.0,1074.0,26.72,1.895679297771646,29.400000000000002,24.8,4.600000000000001,0.3516,0.03070895634827076,0.07399999999999995,7.2,13.380866803977112,5,0.2,0.0,0.0,0.0,0.0,0.0,0.0,0.0,0.0,0.2,0.0,0.2,0.2,0.2,0.0,0.0,0.0
AlCuNiTi,108.0,Gorsse,,,,,,,,FCC,5.7,537.0,300.0,33.875,2.42706097986845,36.75,31.0,5.75,0.435,0.04172079817069657,0.09249999999999997,7.0,11.52565131835077,4,0.25,0.0,0.0,0.0,0.0,0.0,0.0,0.0,0.0,0.0,0.0,0.25,0.25,0.25,0.0,0.0,0.0
AlLiMg0.5ScTi1.5,69.0,Gorsse,,,,,,,,FCC + HCP,2.7,591.0,,72.7,15.5,88.2,57.2,31.0,0.784,0.1399999999999999,0.2799999999999998,3.6,5.595418999514958,2,0.6,0.0,0.0,0.0,0.0,0.0,0.0,0.0,0.0,0.0,0.0,0.0,0.0,0.4,0.0,0.0,0.0
AlCr0.5NbTiV,124.0,Gorsse,,,,,,,,BCC,5.6,,1300.0,28.177777777777777,7.051696232332078,32.666666666666664,14.222222222222221,18.444444444444443,0.3204444444444444,0.06832601586836777,0.17777777777777773,4.444444444444445,13.14521343892854,5,0.2222222222222222,0.0,0.0,0.2222222222222222,0.0,0.2222222222222222,0.1111111111111111,0.0,0.0,0.0,0.0,0.0,0.0,0.2222222222222222,0.0,0.0,0.0
Al0.4Hf0.6NbTaTiZr,110.0,Gorsse,,,,,,,,BCC,9.1,500.0,1841.0,25.05333333333333,7.33192713790553,32.0,11.44,20.560000000000002,0.2464666666666667,0.07579636461525639,0.19120000000000006,4.319999999999999,14.499950603880103,6,0.2,0.2,0.12,0.2,0.2,0.0,0.0,0.0,0.0,0.0,0.0,0.0,0.0,0.08,0.0,0.0,0.0
Al0.3HfNbTaTiZr,63.0,Gorsse,,,,,,,,BCC,9.5,353.0,1188.0,25.18553459119497,7.724185229456975,30.18867924528302,8.09433962264151,22.09433962264151,0.2438050314465409,0.07125070739619288,0.21075471698113213,4.320754716981132,14.431908651129232,6,0.18867924528301888,0.18867924528301888,0.18867924528301888,0.18867924528301888,0.18867924528301888,0.0,0.0,0.0,0.0,0.0,0.0,0.0,0.0,0.05660377358490566,0.0,0.0,0.0
Al0.5HfNbTaTiZr,97.0,Gorsse,,,,,,,,BCC,9.3,396.0,1302.0,25.136363636363637,5.532710144468056,29.090909090909093,13.0,16.090909090909093,0.24469696969696975,0.048157274099231394,0.14454545454545456,4.272727272727273,14.697168880613484,6,0.18181818181818182,0.18181818181818182,0.18181818181818182,0.18181818181818182,0.18181818181818182,0.0,0.0,0.0,0.0,0.0,0.0,0.0,0.0,0.09090909090909091,0.0,0.0,0.0
Al0.75HfNbTaTiZr,102.0,Gorsse,,,,,,,,BCC,9.3,427.0,1415.0,25.079710144927535,3.0524109766586776,27.82608695652174,18.652173913043477,9.173913043478262,0.2457246376811594,0.024651850145698286,0.06826086956521737,4.217391304347826,14.854820038583846,6,0.17391304347826086,0.17391304347826086,0.17391304347826086,0.17391304347826086,0.17391304347826086,0.0,0.0,0.0,0.0,0.0,0.0,0.0,0.0,0.13043478260869565,0.0,0.0,0.0
AlHfNbTaTiZr,103.0,Gorsse,,,,,,,,BCC + Im,8.6,441.0,1489.0,25.027777777777775,1.1197580205970206,26.666666666666664,23.833333333333332,2.833333333333332,0.24666666666666667,0.020435082397499457,0.05166666666666664,4.166666666666666,14.896688227162047,6,0.16666666666666666,0.16666666666666666,0.16666666666666666,0.16666666666666666,0.16666666666666666,0.0,0.0,0.0,0.0,0.0,0.0,0.0,0.0,0.16666666666666666,0.0,0.0,0.0
AlMo0.5NbTa0.5TiZr,123.0,Gorsse,,,,,,,,BCC,7.1,591.0,2000.0,24.61666666666667,7.4099970010490255,32.0,13.9,18.1,0.26366666666666666,0.06290115702875074,0.17200000000000004,4.3,14.533431935812189,6,0.2,0.2,0.0,0.2,0.1,0.0,0.0,0.1,0.0,0.0,0.0,0.0,0.0,0.2,0.0,0.0,0.0
Al0.25MoNbTiV,164.0,Gorsse,,,,,,,,BCC,7.1,460.0,1250.0,28.317647058823532,10.015600288297655,34.588235294117645,8.411764705882353,26.17647058823529,0.34505882352941175,0.13569740405449188,0.4135294117647059,4.882352941176471,12.707663913447359,5,0.23529411764705882,0.0,0.0,0.23529411764705882,0.0,0.23529411764705882,0.0,0.23529411764705882,0.0,0.0,0.0,0.0,0.0,0.058823529411764705,0.0,0.0,0.0
Al0.5MoNbTiV,158.0,Gorsse,,,,,,,,BCC,6.8,487.0,1625.0,28.333333333333332,6.3112676036935795,32.666666666666664,15.888888888888888,16.77777777777778,0.3437777777777778,0.0961521428149224,0.3011111111111111,4.777777777777778,13.14521343892854,5,0.2222222222222222,0.0,0.0,0.2222222222222222,0.0,0.2222222222222222,0.0,0.2222222222222222,0.0,0.0,0.0,0.0,0.0,0.1111111111111111,0.0,0.0,0.0
Al0.75MoNbTiV,154.0,Gorsse,,,,,,,,BCC,6.6,517.0,1260.0,28.34736842105263,3.0529219462626784,30.94736842105263,22.57894736842105,8.368421052631579,0.34263157894736845,0.06443446712759111,0.20052631578947366,4.684210526315789,13.332065209759664,5,0.21052631578947367,0.0,0.0,0.21052631578947367,0.0,0.21052631578947367,0.0,0.21052631578947367,0.0,0.0,0.0,0.0,0.0,0.15789473684210525,0.0,0.0,0.0
AlMoNbTiV,150.0,Gorsse,,,,,,,,BCC,6.4,537.0,1375.0,28.360000000000003,0.9583318840568759,29.400000000000002,26.8,2.6000000000000014,0.34160000000000007,0.04559649109306548,0.124,4.6000000000000005,13.380866803977112,5,0.2,0.0,0.0,0.2,0.0,0.2,0.0,0.2,0.0,0.0,0.0,0.0,0.0,0.2,0.0,0.0,0.0
Al0.25NbTaTiV,92.0,Gorsse,,,,,,,,BCC,8.8,,1330.0,28.647058823529413,10.180244115060036,34.588235294117645,8.411764705882353,26.17647058823529,0.314,0.11016464557628321,0.28882352941176465,4.647058823529412,12.707663913447359,5,0.23529411764705882,0.0,0.0,0.23529411764705882,0.23529411764705882,0.23529411764705882,0.0,0.0,0.0,0.0,0.0,0.0,0.0,0.058823529411764705,0.0,0.0,0.0
Al0.5NbTaTiV,97.0,Gorsse,,,,,,,,BCC,8.5,,1014.0,28.64444444444444,6.466017531375041,32.666666666666664,15.888888888888888,16.77777777777778,0.3144444444444444,0.06852232221674413,0.18333333333333326,4.555555555555555,13.14521343892854,5,0.2222222222222222,0.0,0.0,0.2222222222222222,0.2222222222222222,0.2222222222222222,0.0,0.0,0.0,0.0,0.0,0.0,0.0,0.1111111111111111,0.0,0.0,0.0
AlNbTaTiV,101.0,Gorsse,,,,,,,,BCC,7.9,,993.0,28.640000000000004,0.9583318840568759,29.400000000000002,26.8,2.6000000000000014,0.31520000000000004,0.00968297474952816,0.025999999999999968,4.4,13.380866803977112,5,0.2,0.0,0.0,0.2,0.2,0.2,0.0,0.0,0.0,0.0,0.0,0.0,0.0,0.2,0.0,0.0,0.0
Al0.3NbTa0.8Ti1.4V0.2Zr1.3,110.0,Gorsse,,,,,,,,BCC,7.7,500.0,1965.0,24.876666666666665,14.214370271743388,41.6,5.36,36.24,0.24980000000000002,0.13209430974370798,0.366,4.34,13.463108209827597,6,0.27999999999999997,0.26,0.0,0.2,0.16,0.04,0.0,0.0,0.0,0.0,0.0,0.0,0.0,0.06,0.0,0.0,0.0
Al0.5NbTa0.8Ti1.5V0.2Zr,111.0,Gorsse,,,,,,,,BCC,7.6,530.0,2035.0,24.72,12.47590210499158,44.1,5.36,38.74,0.2523666666666667,0.12398819388241052,0.3968,4.3,13.777907447110564,6,0.3,0.2,0.0,0.2,0.16,0.04,0.0,0.0,0.0,0.0,0.0,0.0,0.0,0.1,0.0,0.0,0.0
Al0.3NbTaTi1.4Zr1.3,113.0,Gorsse,,,,,,,,BCC,8.1,490.0,1965.0,29.948,11.993235426689496,41.6,8.58,33.02,0.29872000000000004,0.11052099167126576,0.33459999999999995,4.34,12.631039059968302,5,0.27999999999999997,0.26,0.0,0.2,0.2,0.0,0.0,0.0,0.0,0.0,0.0,0.0,0.0,0.06,0.0,0.0,0.0
AlNb1.5Ta0.5Ti1.5Zr0.5,106.0,Gorsse,,,,,,,,BCC,6.8,408.0,1280.0,29.419999999999998,12.827221055240296,44.1,14.600000000000001,29.5,0.3094,0.1476991536874873,0.347,4.2,12.51080979052542,5,0.3,0.1,0.0,0.3,0.1,0.0,0.0,0.0,0.0,0.0,0.0,0.0,0.0,0.2,0.0,0.0,0.0
AlNbTiV,105.0,Gorsse,,,,,,,,BCC,5.5,448.0,1020.0,35.625,1.2808688457449497,36.75,33.5,3.25,0.39875,0.008385254915624203,0.022499999999999964,4.25,11.52565131835077,4,0.25,0.0,0.0,0.25,0.0,0.25,0.0,0.0,0.0,0.0,0.0,0.0,0.0,0.25,0.0,0.0,0.0
CrHfNbTiZr,112.0,Gorsse,,,,,,,,BCC + lm,8.2,455.0,1375.0,29.6,2.3151673805580444,32.0,25.6,6.399999999999999,0.2972,0.028999310336626984,0.07200000000000001,4.6,13.380866803977112,5,0.2,0.2,0.2,0.2,0.0,0.0,0.2,0.0,0.0,0.0,0.0,0.0,0.0,0.0,0.0,0.0,0.0
HfMo0.25NbTaTiZr,96.0,Gorsse,,,,,,,,BCC,9.9,395.0,1112.0,25.166666666666668,8.370653394234507,30.476190476190474,6.619047619047619,23.857142857142854,0.24793650793650798,0.06806174482476618,0.20190476190476192,4.476190476190476,14.335348767850856,6,0.19047619047619047,0.19047619047619047,0.19047619047619047,0.19047619047619047,0.19047619047619047,0.0,0.0,0.047619047619047616,0.0,0.0,0.0,0.0,0.0,0.0,0.0,0.0,0.0
HfMo0.5NbTaTiZr,102.0,Gorsse,,,,,,,,BCC,10.0,480.0,1317.0,25.075757575757578,5.665714552973521,29.090909090909093,12.636363636363637,16.454545454545457,0.25303030303030305,0.032053960472956174,0.09454545454545457,4.545454545454546,14.697168880613484,6,0.18181818181818182,0.18181818181818182,0.18181818181818182,0.18181818181818182,0.18181818181818182,0.0,0.0,0.09090909090909091,0.0,0.0,0.0,0.0,0.0,0.0,0.0,0.0,0.0
HfMo0.75NbTaTiZr,109.0,Gorsse,,,,,,,,BCC,10.0,492.0,1373.0,24.992753623188406,3.2361786634771827,27.82608695652174,18.130434782608695,9.695652173913043,0.25768115942028985,0.021638414035755404,0.05565217391304347,4.608695652173912,14.854820038583846,6,0.17391304347826086,0.17391304347826086,0.17391304347826086,0.17391304347826086,0.17391304347826086,0.0,0.0,0.13043478260869565,0.0,0.0,0.0,0.0,0.0,0.0,0.0,0.0,0.0
HfMoNbTaTiZr,147.0,Gorsse,,,,,,,,BCC,10.0,505.0,1512.0,24.916666666666668,1.2573855886395864,26.666666666666664,23.166666666666664,3.5,0.2619444444444444,0.04739917824989618,0.1433333333333333,4.666666666666666,14.896688227162047,6,0.16666666666666666,0.16666666666666666,0.16666666666666666,0.16666666666666666,0.16666666666666666,0.0,0.0,0.16666666666666666,0.0,0.0,0.0,0.0,0.0,0.0,0.0,0.0,0.0
HfMoNbTaTiZr,115.0,Gorsse,,,,,,,,BCC,10.0,505.0,1512.0,24.916666666666668,1.2573855886395864,26.666666666666664,23.166666666666664,3.5,0.2619444444444444,0.04739917824989618,0.1433333333333333,4.666666666666666,14.896688227162047,6,0.16666666666666666,0.16666666666666666,0.16666666666666666,0.16666666666666666,0.16666666666666666,0.0,0.0,0.16666666666666666,0.0,0.0,0.0,0.0,0.0,0.0,0.0,0.0,0.0
HfMoTaTiZr,155.0,Gorsse,,,,,,,,BCC,10.2,542.0,1600.0,30.040000000000003,1.6169106345126185,32.0,27.8,4.199999999999999,0.31320000000000003,0.06224596372456612,0.17200000000000004,4.6,13.380866803977112,5,0.2,0.2,0.2,0.0,0.2,0.0,0.0,0.2,0.0,0.0,0.0,0.0,0.0,0.0,0.0,0.0,0.0
HfMoNbZrTi,139.0,Gorsse,,,,,,,,BCC,8.7,,1803.0,30.040000000000003,1.6169106345126185,32.0,27.8,4.199999999999999,0.31720000000000004,0.061910903724626744,0.17200000000000004,4.6,13.380866803977112,5,0.2,0.2,0.2,0.2,0.0,0.0,0.0,0.2,0.0,0.0,0.0,0.0,0.0,0.0,0.0,0.0,0.0
HfNbTaZr,109.0,Gorsse,,,,,,,,BCC,11.1,365.0,1315.0,38.1875,1.6898132293244719,40.0,36.5,3.5,0.358125,0.030790369841884005,0.07500000000000001,4.5,11.52565131835077,4,0.0,0.25,0.25,0.25,0.25,0.0,0.0,0.0,0.0,0.0,0.0,0.0,0.0,0.0,0.0,0.0,0.0
Hf0.5Nb0.5Ta0.5Ti1.5Zr,107.0,Gorsse,,,,,,,,BCC,8.1,301.0,903.0,30.3,14.89601456766205,55.125,18.25,36.875,0.292,0.15447006182429007,0.41500000000000004,4.25,12.422572099737309,5,0.375,0.25,0.125,0.125,0.125,0.0,0.0,0.0,0.0,0.0,0.0,0.0,0.0,0.0,0.0,0.0,0.0
HfNbTaTiZr,85.0,Gorsse,,,,,,,,BCC,9.9,335.0,1015.0,30.320000000000004,1.2936769303036972,32.0,29.200000000000003,2.799999999999997,0.29080000000000006,0.02365079279855119,0.06000000000000005,4.3999999999999995,13.380866803977112,5,0.2,0.2,0.2,0.2,0.2,0.0,0.0,0.0,0.0,0.0,0.0,0.0,0.0,0.0,0.0,0.0,0.0
HfNbTaTiZr,55.0,Gorsse,,,,,,,,BCC,9.7,295.0,1073.0,30.320000000000004,1.2936769303036972,32.0,29.200000000000003,2.799999999999997,0.29080000000000006,0.02365079279855119,0.06000000000000005,4.3999999999999995,13.380866803977112,5,0.2,0.2,0.2,0.2,0.2,0.0,0.0,0.0,0.0,0.0,0.0,0.0,0.0,0.0,0.0,0.0,0.0
HfNbTaTiZr,111.0,Gorsse,,,,,,,,BCC,9.9,390.0,929.0,30.320000000000004,1.2936769303036972,32.0,29.200000000000003,2.799999999999997,0.29080000000000006,0.02365079279855119,0.06000000000000005,4.3999999999999995,13.380866803977112,5,0.2,0.2,0.2,0.2,0.2,0.0,0.0,0.0,0.0,0.0,0.0,0.0,0.0,0.0,0.0,0.0,0.0
HfNbTiVZr,128.0,Gorsse,,,,,,,,BCC + lm,8.1,388.0,1170.0,29.839999999999996,1.9158288023724872,32.0,26.8,5.199999999999999,0.29600000000000004,0.027626074639731223,0.066,4.4,13.380866803977112,5,0.2,0.2,0.2,0.2,0.0,0.2,0.0,0.0,0.0,0.0,0.0,0.0,0.0,0.0,0.0,0.0,0.0
HfNbTiZr,92.0,Gorsse,,,,,,,,BCC,8.4,,879.0,38.25,1.6298006013006623,40.0,36.5,3.5,0.36062500000000003,0.03242178087335735,0.07500000000000001,4.25,11.52565131835077,4,0.25,0.25,0.25,0.25,0.0,0.0,0.0,0.0,0.0,0.0,0.0,0.0,0.0,0.0,0.0,0.0,0.0
MoNbTaV,187.0,Gorsse,,,,,,,,BCC,10.7,504.0,1525.0,35.3125,1.2670709332945809,36.5,33.5,3.0,0.430625,0.06428391614548698,0.16500000000000004,5.25,11.52565131835077,4,0.0,0.0,0.0,0.25,0.25,0.25,0.0,0.25,0.0,0.0,0.0,0.0,0.0,0.0,0.0,0.0,0.0
MoNbTaVW,232.0,Gorsse,,,,,,,,BCC,12.4,536.0,1246.0,28.160000000000004,0.9243376006633084,29.200000000000003,26.8,2.400000000000002,0.37,0.06867896330027119,0.17199999999999993,5.4,13.380866803977112,5,0.0,0.0,0.0,0.2,0.2,0.2,0.0,0.2,0.2,0.0,0.0,0.0,0.0,0.0,0.0,0.0,0.0
MoNbTaW,258.0,Gorsse,,,,,,,,BCC,13.7,454.0,1058.0,35.625,0.875,36.5,34.75,1.75,0.47624999999999995,0.09092407546959165,0.21499999999999997,5.5,11.52565131835077,4,0.0,0.0,0.0,0.25,0.25,0.0,0.0,0.25,0.25,0.0,0.0,0.0,0.0,0.0,0.0,0.0,0.0
MoNbTiV,170.0,Gorsse,,,,,,,,BCC,7.3,441.0,1200.0,35.375,1.3287682265918312,36.75,33.5,3.25,0.43312500000000004,0.062233808135128625,0.15500000000000003,5.0,11.52565131835077,4,0.25,0.0,0.0,0.25,0.0,0.25,0.0,0.25,0.0,0.0,0.0,0.0,0.0,0.0,0.0,0.0,0.0
MoNbTiV0.25Zr,153.0,Gorsse,,,,,,,,BCC,7.3,,1776.0,29.43529411764706,10.89399059765835,37.64705882352941,7.88235294117647,29.764705882352942,0.3311764705882353,0.13421565046763298,0.41235294117647064,4.764705882352941,12.70766391344736,5,0.23529411764705882,0.23529411764705882,0.0,0.23529411764705882,0.0,0.058823529411764705,0.0,0.23529411764705882,0.0,0.0,0.0,0.0,0.0,0.0,0.0,0.0,0.0
MoNbTiV0.50Zr,152.0,Gorsse,,,,,,,,BCC,7.2,,1647.0,29.28888888888889,7.356059062995049,35.55555555555556,14.888888888888888,20.66666666666667,0.3308888888888889,0.09659486477672903,0.29888888888888887,4.777777777777779,13.145213438928542,5,0.2222222222222222,0.2222222222222222,0.0,0.2222222222222222,0.0,0.1111111111111111,0.0,0.2222222222222222,0.0,0.0,0.0,0.0,0.0,0.0,0.0,0.0,0.0
MoNbTiV0.75Zr,150.0,Gorsse,,,,,,,,BCC,7.2,,1708.0,29.157894736842103,4.247208631964635,33.68421052631579,21.157894736842103,12.526315789473685,0.3306315789473684,0.06842947316605569,0.19736842105263164,4.7894736842105265,13.332065209759664,5,0.21052631578947367,0.21052631578947367,0.0,0.21052631578947367,0.0,0.15789473684210525,0.0,0.21052631578947367,0.0,0.0,0.0,0.0,0.0,0.0,0.0,0.0,0.0
MoNbTiV1.0Zr,149.0,Gorsse,,,,,,,,BCC,7.1,,1786.0,29.04,1.7590906741836816,32.0,26.8,5.199999999999999,0.3304,0.0549530708878039,0.16600000000000004,4.8,13.380866803977112,5,0.2,0.2,0.0,0.2,0.0,0.2,0.0,0.2,0.0,0.0,0.0,0.0,0.0,0.0,0.0,0.0,0.0
MoNbTiV1.5Zr,147.0,Gorsse,,,,,,,,BCC,7.1,,1735.0,28.836363636363636,4.046996641730976,36.54545454545454,25.272727272727273,11.272727272727266,0.33,0.07597302696645879,0.20272727272727262,4.818181818181818,13.253901936467193,5,0.18181818181818182,0.18181818181818182,0.0,0.18181818181818182,0.0,0.2727272727272727,0.0,0.18181818181818182,0.0,0.0,0.0,0.0,0.0,0.0,0.0,0.0,0.0
MoNbTiV2.0Zr,146.0,Gorsse,,,,,,,,BCC,7.0,,1538.0,28.666666666666664,8.079466429027214,44.666666666666664,23.166666666666664,21.5,0.32966666666666666,0.11622009770737203,0.32166666666666655,4.833333333333333,12.975746340770252,5,0.16666666666666666,0.16666666666666666,0.0,0.16666666666666666,0.0,0.3333333333333333,0.0,0.16666666666666666,0.0,0.0,0.0,0.0,0.0,0.0,0.0,0.0,0.0
MoNbTiV3.0Zr,143.0,Gorsse,,,,,,,,BCC,6.9,,1418.0,28.4,14.546589473348122,57.42857142857142,19.857142857142858,37.57142857142857,0.32914285714285707,0.1888322871043541,0.5085714285714285,4.857142857142856,12.263784450108732,5,0.14285714285714285,0.14285714285714285,0.0,0.14285714285714285,0.0,0.42857142857142855,0.0,0.14285714285714285,0.0,0.0,0.0,0.0,0.0,0.0,0.0,0.0,0.0
MoNbTiZr,155.0,Gorsse,,,,,,,,BCC,7.3,,1592.0,37.0,1.8957188610128877,40.0,34.75,5.25,0.41437500000000005,0.07673768223630423,0.20750000000000002,4.75,11.52565131835077,4,0.25,0.25,0.0,0.25,0.0,0.0,0.0,0.25,0.0,0.0,0.0,0.0,0.0,0.0,0.0,0.0,0.0
NbTaTiV,106.0,Gorsse,,,,,,,,BCC,9.2,,1092.0,35.8125,1.3390178303517843,36.75,33.5,3.25,0.39187500000000003,0.012670709332945802,0.03249999999999997,4.75,11.52565131835077,4,0.25,0.0,0.0,0.25,0.25,0.25,0.0,0.0,0.0,0.0,0.0,0.0,0.0,0.0,0.0,0.0,0.0
NbTaVW,208.0,Gorsse,,,,,,,,BCC,12.9,492.0,1530.0,35.3125,1.2670709332945809,36.5,33.5,3.0,0.443125,0.08564780718150347,0.21499999999999997,5.25,11.52565131835077,4,0.0,0.0,0.0,0.25,0.25,0.25,0.0,0.0,0.25,0.0,0.0,0.0,0.0,0.0,0.0,0.0,0.0
NbTiVZr,104.0,Gorsse,,,,,,,,BCC,6.5,335.0,1105.0,36.6875,2.3006452899132452,40.0,33.5,6.5,0.38125,0.029288436284649947,0.07499999999999996,4.5,11.52565131835077,4,0.25,0.25,0.0,0.25,0.0,0.25,0.0,0.0,0.0,0.0,0.0,0.0,0.0,0.0,0.0,0.0,0.0
NbTiV2Zr,109.0,Gorsse,,,,,,,,BCC,6.4,304.0,918.0,36.050000000000004,10.192521768433952,53.6,29.200000000000003,24.4,0.38650000000000007,0.15459220549561997,0.386,4.6,11.075736540306957,4,0.2,0.2,0.0,0.2,0.0,0.4,0.0,0.0,0.0,0.0,0.0,0.0,0.0,0.0,0.0,0.0,0.0
CoCrCuFeNiTiVZr,168.0,Gorsse,,,,,,,,,7.1,680.0,,16.75,1.5064963491492438,20.0,15.5,4.5,0.21375,0.024270609798684492,0.07249999999999998,7.125,17.288476977526155,8,0.125,0.125,0.0,0.0,0.0,0.125,0.125,0.0,0.0,0.125,0.125,0.125,0.125,0.0,0.0,0.0,0.0
CoCrFeMoNiTiVZr,193.0,Gorsse,,,,,,,,,7.3,850.0,,16.921875,1.4894649574175955,20.0,15.5,4.5,0.21781250000000002,0.02995928226359904,0.10375000000000001,6.5,17.288476977526155,8,0.125,0.125,0.0,0.0,0.0,0.125,0.125,0.125,0.0,0.125,0.125,0.125,0.0,0.0,0.0,0.0,0.0
CoFeNiV,187.0,Gorsse,,,,,,,,FCC,7.8,238.0,,31.8125,0.9901862198596787,33.5,31.0,2.5,0.453125,0.027293256951122565,0.07,8.0,11.52565131835077,4,0.0,0.0,0.0,0.0,0.0,0.25,0.0,0.0,0.0,0.25,0.25,0.25,0.0,0.0,0.0,0.0,0.0
CuFeNiTiVZr,142.0,Gorsse,,,,,,,,,6.8,590.0,,22.75,2.159711057491685,26.666666666666664,20.666666666666664,6.0,0.2816666666666667,0.035211004172201826,0.09666666666666662,7.0,14.896688227162047,6,0.16666666666666666,0.16666666666666666,0.0,0.0,0.0,0.16666666666666666,0.0,0.0,0.0,0.16666666666666666,0.0,0.16666666666666666,0.16666666666666666,0.0,0.0,0.0,0.0
CoCrCuFeMnNiTiV,74.0,Gorsse,,,,,,,,FCC + BCC + Im,7.3,,1312.0,16.234375,0.8826396401561625,18.375,15.5,2.875,0.21718749999999998,0.018579958120243434,0.046249999999999986,7.5,17.288476977526155,8,0.125,0.0,0.0,0.0,0.0,0.125,0.125,0.0,0.0,0.125,0.125,0.125,0.125,0.0,0.125,0.0,0.0
Al11.1(CoCrCuFeMnNiTiV)88.9,164.0,Gorsse,,,,,,,,FCC + BCC,6.7,,1862.0,15.278068644560786,23.982872653070913,83.1047120418848,6.492146596858638,76.61256544502616,0.1848225712623618,0.26556053361338006,0.8550261780104711,4.8848167539267004,12.894080959030502,9,0.05235602094240837,0.0,0.0,0.0,0.0,0.05235602094240837,0.05235602094240837,0.0,0.0,0.05235602094240837,0.05235602094240837,0.05235602094240837,0.05235602094240837,0.5811518324607329,0.05235602094240837,0.0,0.0
Al20(CoCrCuFeMnNiTiV)80,190.0,Gorsse,,,,,,,,BCC,6.1,,1465.0,15.47222222222222,30.643619231364887,102.14285714285714,4.428571428571428,97.71428571428571,0.18293650793650798,0.34194520659519284,1.0950000000000002,4.2857142857142865,9.913578210219589,9,0.03571428571428571,0.0,0.0,0.0,0.0,0.03571428571428571,0.03571428571428571,0.0,0.0,0.03571428571428571,0.03571428571428571,0.03571428571428571,0.03571428571428571,0.7142857142857143,0.03571428571428571,0.0,0.0
Al40(CoCrCuFeMnNiTiV)60,163.0,Gorsse,,,,,,,,BCC + Im,5.1,,1461.0,15.645833333333334,36.600404405190076,119.16666666666667,2.583333333333333,116.58333333333334,0.18125000000000002,0.4102796349540454,1.3095833333333335,3.7499999999999996,6.62737872010215,9,0.020833333333333332,0.0,0.0,0.0,0.0,0.020833333333333332,0.020833333333333332,0.0,0.0,0.020833333333333332,0.020833333333333332,0.020833333333333332,0.020833333333333332,0.8333333333333334,0.020833333333333332,0.0,0.0
AlFeNiTiVZr,132.0,Gorsse,,,,,,,,BCC,5.9,800.0,,23.166666666666668,2.086109261724287,26.666666666666664,20.666666666666664,6.0,0.2736111111111111,0.03162887608608841,0.09666666666666662,5.666666666666667,14.896688227162047,6,0.16666666666666666,0.16666666666666666,0.0,0.0,0.0,0.16666666666666666,0.0,0.0,0.0,0.16666666666666666,0.0,0.16666666666666666,0.0,0.16666666666666666,0.0,0.0,0.0
(CuMnNi)75Zn25,169.0,Gorsse,,,,,,,,FCC,8.3,147.0,215.0,42.11111111111111,0.5665577237325324,42.666666666666664,41.33333333333333,1.3333333333333357,0.5955555555555555,0.05579946457550987,0.12,9.333333333333332,9.133862567986663,3,0.0,0.0,0.0,0.0,0.0,0.0,0.0,0.0,0.0,0.0,0.0,0.3333333333333333,0.3333333333333333,0.0,0.3333333333333333,0.0,0.0
(CuMnNi)80Zn20,171.0,Gorsse,,,,,,,,FCC,8.3,109.0,140.0,42.11111111111111,0.5665577237325324,42.666666666666664,41.33333333333333,1.3333333333333357,0.5955555555555555,0.05579946457550987,0.12,9.333333333333332,9.133862567986663,3,0.0,0.0,0.0,0.0,0.0,0.0,0.0,0.0,0.0,0.0,0.0,0.3333333333333333,0.3333333333333333,0.0,0.3333333333333333,0.0,0.0
(CuMnNi)95Al5,174.0,Gorsse,,,,,,,,FCC,8.3,166.0,330.0,34.1875,31.863049230260433,89.375,15.5,73.875,0.4190625,0.3394968416182248,0.8125000000000001,5.375,8.925435225040461,4,0.0,0.0,0.0,0.0,0.0,0.0,0.0,0.0,0.0,0.0,0.0,0.125,0.125,0.625,0.125,0.0,0.0
"Ti, Zr, Nb",64.0,Latest Research,,,,,,,,,,,,50.333333333333336,2.125680718856553,53.33333333333333,48.666666666666664,4.666666666666664,0.49666666666666665,0.038586123009300734,0.08999999999999997,4.333333333333333,9.133862567986663,3,0.3333333333333333,0.3333333333333333,0.0,0.3333333333333333,0.0,0.0,0.0,0.0,0.0,0.0,0.0,0.0,0.0,0.0,0.0,0.0,0.0
"Ti, Zr, Hf, Nb, Ta",69.0,Latest Research,,,,,,,,,,,,30.320000000000004,1.2936769303036972,32.0,29.200000000000003,2.799999999999997,0.29080000000000006,0.02365079279855119,0.06000000000000005,4.4,13.380866803977112,5,0.2,0.2,0.2,0.2,0.2,0.0,0.0,0.0,0.0,0.0,0.0,0.0,0.0,0.0,0.0,0.0,0.0
"Ti 40%, Zr 25%, Nb 25%, Ta 5%, Mo 5%",86.0,Latest Research,,,,,,,,,,,,29.520000000000003,1.3658696863171091,32.0,27.8,4.199999999999999,0.32520000000000004,0.05633613405266642,0.16600000000000004,4.800000000000001,13.380866803977112,5,0.2,0.2,0.0,0.2,0.2,0.0,0.0,0.2,0.0,0.0,0.0,0.0,0.0,0.0,0.0,0.0,0.0
"Ti, Nb, Ta, Cr, Co",82.0,Latest Research,,,,,,,,,,,,27.68,1.9538679586911711,29.400000000000002,25.0,4.400000000000002,0.32720000000000005,0.0267013108292458,0.07599999999999996,5.8,13.380866803977112,5,0.2,0.0,0.0,0.2,0.2,0.0,0.2,0.0,0.0,0.0,0.2,0.0,0.0,0.0,0.0,0.0,0.0
