Repository: keisuke58/AI_metallugy_HEA

# 📊 データ収集ガイド

**作成日**: 2026年1月20日  
**目的**: HEA弾性率予測プロジェクト用のデータ収集

---

## 🎯 データ収集の目標

- **Gorsse Dataset**: 約370合金（弾性率データ含む）
- **DOE/OSTI Dataset**: 107合金の弾性率データ、340合金の相データ
- **最新研究データ**: 2024-2025年の文献から抽出
- **統合データ数**: 400-500合金

---

## 📋 データセット一覧

### 1. Gorsse Dataset ⭐⭐⭐⭐⭐（最優先）

**出典**: 
- Gorsse, S., Nguyen, M. H., Senkov, O. N., & Miracle, D. B. (2018)
- "Database on the mechanical properties of high entropy alloys and complex concentrated alloys"
- Data in Brief, 2018

**データ内容**:
- 約370合金（2004-2016年）
- Young's modulus（弾性率）を含む
- 降伏強度、引張強度、硬度

**ダウンロード方法**:
1. PubMedで論文を検索: https://pubmed.ncbi.nlm.nih.gov/30761350/
2. 論文の補足資料（Supplementary Material）を確認
3. データファイルをダウンロード（CSVまたはExcel形式）
4. `raw_data/gorsse_dataset/` に保存

**URL**:
- PubMed: https://pubmed.ncbi.nlm.nih.gov/30761350/
- Data in Brief: 論文の補足資料

---

### 2. DOE/OSTI Dataset ⭐⭐⭐⭐⭐

**出典**:
- Balasubramanian, G. & Ganesh, S.
- "Phases and Young's Modulus Dataset for High Entropy Alloys"
- DOE/OSTI (2020)

**データ内容**:
- 107合金: Young's modulusデータ
- 340合金: 相データ
- 計算された特徴量を含む

**ダウンロード方法**:
1. URLにアクセス: https://www.osti.gov/dataexplorer/biblio/dataset/1644295
2. データセットをダウンロード
3. データ形式を確認（通常はCSVまたはJSON）
4. `raw_data/doe_osti_dataset/` に保存

**URL**:
- OSTI Data Explorer: https://www.osti.gov/dataexplorer/biblio/dataset/1644295

---

### 3. Materials Project ⭐⭐⭐（補完用）

**出典**: Materials Project Database

**データ内容**:
- 第一原理計算による弾性テンソル
- 1,100以上の無機結晶化合物

**アクセス方法**:
1. Materials Projectにアカウント作成: https://materialsproject.org
2. APIキーを取得
3. Python APIを使用してデータを取得（`scripts/download_materials_project.py`を参照）

**制限**:
- ⚠️ HEAのデータは限定的
- ⚠️ 計算値（実験値ではない）

---

### 4. 最新研究データ（2024-2025）⭐⭐⭐⭐

**データ内容**:
- Ti-Zr-Nb系MEA: 62-66 GPa
- Ti-Zr-Hf-Nb-Ta HEA: 69 GPa
- Ti40Zr25Nb25Ta5Mo5 HEA: 86 GPa
- Ti-Nb-Ta-Cr-Co HEA: 82 GPa

**収集方法**:
- 論文の補足資料から抽出
- 論文の表から手動で抽出
- `raw_data/latest_research/` に保存

---

## 📁 ディレクトリ構造

```
data_collection/
├── README.md (このファイル)
├── raw_data/
│   ├── gorsse_dataset/
│   │   └── (Gorsse Datasetのファイル)
│   ├── doe_osti_dataset/
│   │   └── (DOE/OSTI Datasetのファイル)
│   ├── materials_project/
│   │   └── (Materials Projectのデータ)
│   └── latest_research/
│       └── (最新研究データ)
├── processed_data/
│   └── (統合・クリーニング後のデータ)
└── scripts/
    ├── download_gorsse.py
    ├── download_doe_osti.py
    ├── download_materials_project.py
    ├── merge_datasets.py
    └── clean_data.py
```

---

## 🚀 データ収集の手順

### Step 1: Gorsse Datasetのダウンロード

```bash

# 手動でダウンロード

# 1. https://pubmed.ncbi.nlm.nih.gov/30761350/ にアクセス

# 2. 補足資料からデータファイルをダウンロード

# 3. raw_data/gorsse_dataset/ に保存
```

または、スクリプトを使用（作成予定）:
```bash
python scripts/download_gorsse.py
```

---

### Step 2: DOE/OSTI Datasetのダウンロード

```bash

# 手動でダウンロード

# 1. https://www.osti.gov/dataexplorer/biblio/dataset/1644295 にアクセス

# 2. データセットをダウンロード

# 3. raw_data/doe_osti_dataset/ に保存
```

または、スクリプトを使用（作成予定）:
```bash
python scripts/download_doe_osti.py
```

---

### Step 3: データの統合とクリーニング

```bash
python scripts/merge_datasets.py
python scripts/clean_data.py
```

---

## ✅ チェックリスト

### データ収集
- [ ] Gorsse Datasetをダウンロード
- [ ] DOE/OSTI Datasetをダウンロード
- [ ] 最新研究データ（2024-2025）を抽出
- [ ] Materials Projectデータを取得（オプション）

### データ処理
- [ ] データを統合
- [ ] データクリーニング
- [ ] 重複を除去
- [ ] 外れ値を処理

### データ検証
- [ ] データ数の確認（目標: 400-500合金）
- [ ] 弾性率データの有無を確認
- [ ] 組成データの有無を確認
- [ ] データ品質の確認

---

## 📝 注意事項

1. **データの出典を明記**: 使用したデータセットの出典を必ず記録
2. **ライセンスの確認**: 各データセットのライセンスを確認
3. **データのバックアップ**: ダウンロードしたデータはバックアップを取る
4. **バージョン管理**: データのバージョンを記録

---

## 🔗 参考リンク

- Gorsse Dataset: https://pubmed.ncbi.nlm.nih.gov/30761350/
- DOE/OSTI Dataset: https://www.osti.gov/dataexplorer/biblio/dataset/1644295
- Materials Project: https://materialsproject.org
- AFLOW: http://aflow.org

---

**最終更新**: 2026年1月20日

File: AI_metallurgy/data_collection/raw_data/disma_hea_dataset/DISMA_Research Dataset (High-entropy alloys)/Training_data_VAE.csv
,Co,Cr,Fe,Ni,Mn,Al,Cu,Mo,Hardness
0,0.0,0.0,0.0,0.25,0.0,0.75,0.0,0.0,300.0
1,0.2,0.2,0.2,0.4,0.0,0.0,0.0,0.0,116.0
2,0.0,0.25,0.25,0.25,0.0,0.25,0.0,0.0,472.0
3,0.25,0.25,0.25,0.25,0.0,0.0,0.0,0.0,135.0
4,0.25,0.25,0.25,0.25,0.0,0.0,0.0,0.0,135.0
5,0.2,0.2,0.2,0.0,0.0,0.4,0.0,0.0,509.0
6,0.2,0.2,0.2,0.35,0.0,0.05,0.0,0.0,110.0
7,0.2,0.2,0.2,0.325,0.0,0.075,0.0,0.0,131.0
8,0.2,0.2,0.2,0.3,0.0,0.1,0.0,0.0,159.0
9,0.21052631578947367,0.21052631578947367,0.2631578947368421,0.2631578947368421,0.0,0.05263157894736842,0.0,0.0,161.0
10,0.2,0.2,0.2,0.25,0.0,0.15,0.0,0.0,388.0
11,0.2,0.2,0.2,0.225,0.0,0.175,0.0,0.0,538.0
12,0.2222222222222222,0.2222222222222222,0.2222222222222222,0.2222222222222222,0.0,0.1111111111111111,0.0,0.0,247.0
13,0.2,0.2,0.2,0.2,0.0,0.2,0.0,0.0,520.0
14,0.2,0.2,0.2,0.2,0.0,0.2,0.0,0.0,484.0
15,0.2,0.2,0.2,0.2,0.0,0.2,0.0,0.0,395.0
16,0.2,0.2,0.2,0.2,0.2,0.0,0.0,0.0,144.0
17,0.18181818181818182,0.18181818181818182,0.18181818181818182,0.18181818181818182,0.0,0.2727272727272727,0.0,0.0,402.0
18,0.16666666666666666,0.16666666666666666,0.16666666666666666,0.16666666666666666,0.0,0.3333333333333333,0.0,0.0,432.0
19,0.15384615384615385,0.15384615384615385,0.15384615384615385,0.15384615384615385,0.0,0.38461538461538464,0.0,0.0,487.0
20,0.2,0.2,0.2,0.15,0.0,0.25,0.0,0.0,487.0
21,0.14285714285714285,0.14285714285714285,0.14285714285714285,0.14285714285714285,0.0,0.42857142857142855,0.0,0.0,506.0
22,0.0,0.23255813953488372,0.3488372093023256,0.11627906976744186,0.23255813953488372,0.06976744186046512,0.0,0.0,297.0
23,0.0,0.2222222222222222,0.3333333333333333,0.1111111111111111,0.2222222222222222,0.1111111111111111,0.0,0.0,396.0
24,0.2,0.2,0.2,0.1,0.0,0.3,0.0,0.0,484.0
25,0.18867924528301888,0.18867924528301888,0.18867924528301888,0.18867924528301888,0.18867924528301888,0.05660377358490566,0.0,0.0,125.0
26,0.18,0.22,0.22,0.22,0.05,0.11,0.0,0.0,198.0
27,0.16,0.185,0.165,0.135,0.05,0.305,0.0,0.0,522.0
28,0.06,0.35,0.06,0.05,0.18,0.3,0.0,0.0,605.0
29,0.09,0.35,0.1,0.05,0.155,0.255,0.0,0.0,628.0
30,0.18,0.35,0.1,0.055,0.075,0.24,0.0,0.0,650.0

File: AI_metallurgy/data_collection/raw_data/disma_hea_dataset/DISMA_Research Dataset (High-entropy alloys)/Training_data_independent_Predictor_hardness-190521.csv
,Co,Cr,Fe,Ni,Mn,Al,Cu,Mo,Hardness
0,0.0,0.0,0.0,0.25,0.0,0.75,0.0,0.0,300.0
1,0.0,0.24390243902439024,0.24390243902439024,0.4878048780487805,0.0,0.0,0.0,0.024390243902439025,228.0
2,0.0,0.23809523809523808,0.23809523809523808,0.47619047619047616,0.0,0.0,0.0,0.047619047619047616,238.0
3,0.0,0.23255813953488372,0.23255813953488372,0.46511627906976744,0.0,0.0,0.0,0.06976744186046512,239.0
4,0.0,0.22727272727272727,0.22727272727272727,0.45454545454545453,0.0,0.0,0.0,0.09090909090909091,269.0
5,0.0,0.2222222222222222,0.2222222222222222,0.4444444444444444,0.0,0.0,0.0,0.1111111111111111,301.0
6,0.2,0.2,0.2,0.4,0.0,0.0,0.0,0.0,116.0
7,0.0,0.25,0.25,0.25,0.0,0.25,0.0,0.0,472.0
8,0.25,0.25,0.25,0.25,0.0,0.0,0.0,0.0,135.0
9,0.25,0.25,0.25,0.25,0.0,0.0,0.0,0.0,135.0
10,0.2,0.2,0.2,0.0,0.0,0.4,0.0,0.0,509.0
11,0.0,0.19230769230769232,0.19230769230769232,0.38461538461538464,0.0,0.038461538461538464,0.19230769230769232,0.0,161.0
12,0.0,0.18518518518518517,0.18518518518518517,0.37037037037037035,0.0,0.07407407407407407,0.18518518518518517,0.0,200.0
13,0.0,0.18181818181818182,0.18181818181818182,0.36363636363636365,0.0,0.09090909090909091,0.18181818181818182,0.0,235.0
14,0.0,0.18181818181818182,0.18181818181818182,0.36363636363636365,0.0,0.09090909090909091,0.18181818181818182,0.0,218.0
15,0.0,0.17543859649122806,0.17543859649122806,0.3508771929824561,0.0,0.12280701754385964,0.17543859649122806,0.0,275.0
16,0.2,0.2,0.2,0.35,0.0,0.05,0.0,0.0,110.0
17,0.0,0.1724137931034483,0.1724137931034483,0.3448275862068966,0.0,0.13793103448275862,0.1724137931034483,0.0,315.0
18,0.0,0.16666666666666666,0.16666666666666666,0.3333333333333333,0.0,0.16666666666666666,0.16666666666666666,0.0,390.0
19,0.2,0.2,0.2,0.325,0.0,0.075,0.0,0.0,131.0
20,0.0,0.16129032258064516,0.16129032258064516,0.3225806451612903,0.0,0.1935483870967742,0.16129032258064516,0.0,520.0
21,0.0,0.15384615384615385,0.15384615384615385,0.3076923076923077,0.0,0.23076923076923078,0.15384615384615385,0.0,550.0
22,0.2,0.2,0.2,0.3,0.0,0.1,0.0,0.0,159.0
23,0.0,0.14705882352941177,0.14705882352941177,0.29411764705882354,0.0,0.2647058823529412,0.14705882352941177,0.0,555.0
24,0.0,0.14285714285714285,0.14285714285714285,0.2857142857142857,0.0,0.2857142857142857,0.14285714285714285,0.0,565.0
25,0.0,0.1388888888888889,0.1388888888888889,0.2777777777777778,0.0,0.3055555555555556,0.1388888888888889,0.0,575.0
26,0.0,0.13333333333333333,0.13333333333333333,0.26666666666666666,0.0,0.3333333333333333,0.13333333333333333,0.0,596.0
27,0.21052631578947367,0.21052631578947367,0.2631578947368421,0.2631578947368421,0.0,0.05263157894736842,0.0,0.0,161.0
28,0.2,0.2,0.2,0.25,0.0,0.15,0.0,0.0,388.0
29,0.0,0.23809523809523808,0.23809523809523808,0.23809523809523808,0.0,0.23809523809523808,0.0,0.047619047619047616,549.0
30,0.23255813953488372,0.23255813953488372,0.23255813953488372,0.23255813953488372,0.0,0.0,0.0,0.06976744186046512,200.0
31,0.2,0.2,0.2,0.225,0.0,0.175,0.0,0.0,538.0
32,0.2222222222222222,0.2222222222222222,0.0,0.2222222222222222,0.0,0.2222222222222222,0.1111111111111111,0.0,496.0
33,0.2222222222222222,0.2222222222222222,0.2222222222222222,0.2222222222222222,0.0,0.1111111111111111,0.0,0.0,247.0
34,0.2222222222222222,0.0,0.2222222222222222,0.2222222222222222,0.0,0.2222222222222222,0.0,0.1111111111111111,605.0
35,0.0,0.2222222222222222,0.2222222222222222,0.2222222222222222,0.0,0.2222222222222222,0.0,0.1111111111111111,622.0
36,0.2222222222222222,0.2222222222222222,0.2222222222222222,0.2222222222222222,0.0,0.0,0.0,0.1111111111111111,310.0
37,0.2222222222222222,0.2222222222222222,0.2222222222222222,0.2222222222222222,0.0,0.0,0.0,0.1111111111111111,220.0
38,0.0,0.20833333333333334,0.20833333333333334,0.20833333333333334,0.0,0.20833333333333334,0.0,0.16666666666666666,854.0
39,0.20618556701030927,0.20618556701030927,0.20618556701030927,0.20618556701030927,0.0,0.0,0.0,0.17525773195876287,420.0
40,0.2,0.2,0.0,0.2,0.0,0.2,0.2,0.0,419.0
41,0.2,0.2,0.2,0.2,0.0,0.2,0.0,0.0,520.0
42,0.2,0.2,0.2,0.2,0.0,0.2,0.0,0.0,484.0
43,0.2,0.2,0.2,0.2,0.0,0.2,0.0,0.0,395.0
44,0.0,0.2,0.2,0.2,0.0,0.2,0.2,0.0,342.0
45,0.0,0.2,0.2,0.2,0.0,0.2,0.0,0.2,912.0
46,0.0,0.2,0.2,0.2,0.2,0.0,0.2,0.0,296.0
47,0.2,0.2,0.2,0.2,0.0,0.0,0.2,0.0,133.0
48,0.2,0.2,0.2,0.2,0.0,0.0,0.2,0.0,286.0
49,0.2,0.2,0.2,0.2,0.2,0.0,0.0,0.0,144.0
50,0.2,0.0,0.2,0.2,0.2,0.0,0.2,0.0,209.0
51,0.0,0.2,0.2,0.2,0.0,0.0,0.2,0.2,263.0
52,0.18181818181818182,0.18181818181818182,0.18181818181818182,0.18181818181818182,0.0,0.2727272727272727,0.0,0.0,402.0
53,0.16666666666666666,0.16666666666666666,0.16666666666666666,0.16666666666666666,0.0,0.3333333333333333,0.0,0.0,432.0
54,0.15384615384615385,0.15384615384615385,0.15384615384615385,0.15384615384615385,0.0,0.38461538461538464,0.0,0.0,487.0
55,0.2,0.2,0.2,0.15,0.0,0.25,0.0,0.0,487.0
56,0.14285714285714285,0.14285714285714285,0.14285714285714285,0.14285714285714285,0.0,0.42857142857142855,0.0,0.0,506.0
57,0.0,0.23255813953488372,0.3488372093023256,0.11627906976744186,0.23255813953488372,0.06976744186046512,0.0,0.0,297.0
58,0.0,0.2222222222222222,0.3333333333333333,0.1111111111111111,0.2222222222222222,0.1111111111111111,0.0,0.0,396.0
59,0.2,0.2,0.2,0.1,0.0,0.3,0.0,0.0,484.0
60,0.2222222222222222,0.2222222222222222,0.2222222222222222,0.0,0.0,0.2222222222222222,0.0,0.1111111111111111,904.0
61,0.15384615384615385,0.15384615384615385,0.15384615384615385,0.15384615384615385,0.0,0.3076923076923077,0.0,0.07692307692307693,615.0
62,0.16666666666666666,0.16666666666666666,0.16666666666666666,0.16666666666666666,0.0,0.25,0.0,0.08333333333333333,665.0
63,0.1,0.2,0.2,0.2,0.0,0.2,0.0,0.1,780.0
64,0.19607843137254902,0.19607843137254902,0.11764705882352941,0.19607843137254902,0.0,0.19607843137254902,0.0,0.09803921568627451,750.0
65,0.14285714285714285,0.14285714285714285,0.14285714285714285,0.14285714285714285,0.0,0.2857142857142857,0.14285714285714285,0.0,560.0
66,0.15384615384615385,0.3076923076923077,0.15384615384615385,0.15384615384615385,0.0,0.15384615384615385,0.0,0.07692307692307693,864.0
67,0.16666666666666666,0.25,0.16666666666666666,0.16666666666666666,0.0,0.16666666666666666,0.0,0.08333333333333333,815.0
68,0.18181818181818182,0.18181818181818182,0.18181818181818182,0.18181818181818182,0.0,0.18181818181818182,0.0,0.09090909090909091,770.0
69,0.18181818181818182,0.18181818181818182,0.18181818181818182,0.18181818181818182,0.0,0.18181818181818182,0.0,0.09090909090909091,730.0
70,0.18181818181818182,0.18181818181818182,0.18181818181818182,0.18181818181818182,0.0,0.18181818181818182,0.0,0.09090909090909091,725.0
71,0.18181818181818182,0.18181818181818182,0.18181818181818182,0.18181818181818182,0.0,0.18181818181818182,0.0,0.09090909090909091,720.0
72,0.2,0.1,0.2,0.2,0.0,0.2,0.0,0.1,612.0
73,0.16666666666666666,0.16666666666666666,0.25,0.16666666666666666,0.0,0.16666666666666666,0.0,0.08333333333333333,640.0
74,0.25,0.16666666666666666,0.16666666666666666,0.16666666666666666,0.0,0.16666666666666666,0.0,0.08333333333333333,711.0
75,0.16666666666666666,0.16666666666666666,0.16666666666666666,0.25,0.0,0.16666666666666666,0.0,0.08333333333333333,627.0
76,0.15384615384615385,0.15384615384615385,0.3076923076923077,0.15384615384615385,0.0,0.15384615384615385,0.0,0.07692307692307693,650.0
77,0.3076923076923077,0.15384615384615385,0.15384615384615385,0.15384615384615385,0.0,0.15384615384615385,0.0,0.07692307692307693,596.0
78,0.15384615384615385,0.15384615384615385,0.15384615384615385,0.3076923076923077,0.0,0.15384615384615385,0.0,0.07692307692307693,404.0
79,0.2,0.2,0.2,0.2,0.0,0.1,0.0,0.1,440.0
80,0.18181818181818182,0.18181818181818182,0.18181818181818182,0.18181818181818182,0.0,0.18181818181818182,0.09090909090909091,0.0,458.0
81,0.18181818181818182,0.18181818181818182,0.18181818181818182,0.09090909090909091,0.0,0.18181818181818182,0.18181818181818182,0.0,423.0
82,0.09090909090909091,0.18181818181818182,0.18181818181818182,0.18181818181818182,0.0,0.18181818181818182,0.18181818181818182,0.0,473.0
83,0.18181818181818182,0.18181818181818182,0.09090909090909091,0.18181818181818182,0.0,0.18181818181818182,0.18181818181818182,0.0,418.0
84,0.16666666666666666,0.16666666666666666,0.16666666666666666,0.16666666666666666,0.0,0.16666666666666666,0.16666666666666666,0.0,416.0
85,0.16666666666666666,0.16666666666666666,0.16666666666666666,0.16666666666666666,0.0,0.16666666666666666,0.16666666666666666,0.0,420.0
86,0.16666666666666666,0.16666666666666666,0.16666666666666666,0.16666666666666666,0.0,0.16666666666666666,0.16666666666666666,0.0,350.0
87,0.18181818181818182,0.09090909090909091,0.18181818181818182,0.18181818181818182,0.0,0.18181818181818182,0.18181818181818182,0.0,367.0
88,0.18181818181818182,0.18181818181818182,0.18181818181818182,0.18181818181818182,0.0,0.09090909090909091,0.18181818181818182,0.0,208.0
89,0.18181818181818182,0.18181818181818182,0.18181818181818182,0.18181818181818182,0.0,0.09090909090909091,0.18181818181818182,0.0,208.0
90,0.18181818181818182,0.18181818181818182,0.18181818181818182,0.18181818181818182,0.0,0.09090909090909091,0.18181818181818182,0.0,225.0
91,0.18867924528301888,0.18867924528301888,0.18867924528301888,0.18867924528301888,0.18867924528301888,0.05660377358490566,0.0,0.0,125.0
92,0.18,0.35,0.1,0.055,0.075,0.24,0.0,0.0,650.0
93,0.09,0.35,0.1,0.05,0.155,0.255,0.0,0.0,628.0
94,0.06,0.35,0.06,0.05,0.18,0.3,0.0,0.0,605.0
95,0.18,0.22,0.22,0.22,0.05,0.11,0.0,0.0,198.0
96,0.16,0.185,0.165,0.135,0.05,0.305,0.0,0.0,505.0

File: AI_metallurgy/data_collection/raw_data/disma_hea_dataset/DISMA_Research Dataset (High-entropy alloys)/Training_data_independent_Predictor_phase_n=76.csv
,﻿Compositions,Phases,Pretty_Formula,Different_Phases,Elements
0,CrFeMo0.1Ni2,FCC,Cr10Fe10Ni20Mo,['FCC'],"['Cr', 'Fe', 'Mo', 'Ni']"
1,CrFeMo0.2Ni2,FCC,Cr5Fe5Ni10Mo,['FCC'],"['Cr', 'Fe', 'Mo', 'Ni']"
2,CrFeMo0.3Ni2,FCC,Cr10Fe10Ni20Mo3,['FCC'],"['Cr', 'Fe', 'Mo', 'Ni']"
3,CrFeMo0.4Ni2,FCC,Cr5Fe5(Ni5Mo)2,['FCC'],"['Cr', 'Fe', 'Mo', 'Ni']"
4,CrFeMo0.5Ni2,FCC + σ,Cr2Fe2Ni4Mo,['FCC'],"['Cr', 'Fe', 'Mo', 'Ni']"
5,CoCrFeNi2,FCC,CrFeCoNi2,['FCC'],"['Co', 'Cr', 'Fe', 'Ni']"
6,AlCrFeNi,BCC + B2,AlCrFeNi,"['BCC', 'B2']","['Al', 'Cr', 'Fe', 'Ni']"
7,CoCrFeNi,FCC,CrFeCoNi,['FCC'],"['Co', 'Cr', 'Fe', 'Ni']"
8,CrFe1.5MnNi0.5,FCC + σ,Mn2Cr2Fe3Ni,['FCC'],"['Cr', 'Fe', 'Mn', 'Ni']"
9,Al0.2CrCuFeNi2,FCC,AlCr5Fe5(CuNi2)5,['FCC'],"['Al', 'Cr', 'Cu', 'Fe', 'Ni']"
10,Al0.4CrCuFeNi2,FCC,Al2Cr5Fe5(CuNi2)5,['FCC'],"['Al', 'Cr', 'Cu', 'Fe', 'Ni']"
11,Al0.5CrCuFeNi2,FCC,AlCr2Fe2(CuNi2)2,['FCC'],"['Al', 'Cr', 'Cu', 'Fe', 'Ni']"
12,Al0.7CrCuFeNi2,FCC,Al7Cr10Fe10(CuNi2)10,['FCC'],"['Al', 'Cr', 'Cu', 'Fe', 'Ni']"
13,Al0.25CoCrFeNi1.75,FCC,AlCr4Fe4Co4Ni7,['FCC'],"['Al', 'Co', 'Cr', 'Fe', 'Ni']"
14,Al0.8CrCuFeNi2,FCC + B2,Al4Cr5Fe5(CuNi2)5,"['FCC', 'B2']","['Al', 'Cr', 'Cu', 'Fe', 'Ni']"
15,Al0.375CoCrFeNi1.625,FCC,Al3Cr8Fe8Co8Ni13,['FCC'],"['Al', 'Co', 'Cr', 'Fe', 'Ni']"
16,Al1.2CrCuFeNi2,FCC + B2,Al6Cr5Fe5(CuNi2)5,"['FCC', 'B2']","['Al', 'Cr', 'Cu', 'Fe', 'Ni']"
17,Al1.5CrCuFeNi2,FCC + B2,Al3Cr2Fe2(CuNi2)2,"['FCC', 'B2']","['Al', 'Cr', 'Cu', 'Fe', 'Ni']"
18,Al1.8CrCuFeNi2,BCC + B2,Al9Cr5Fe5(CuNi2)5,"['BCC', 'B2']","['Al', 'Cr', 'Cu', 'Fe', 'Ni']"
19,Al2CrCuFeNi2,BCC + B2,Al2CrFeCuNi2,"['BCC', 'B2']","['Al', 'Cr', 'Cu', 'Fe', 'Ni']"
20,Al2.2CrCuFeNi2,BCC + B2,Al11Cr5Fe5(CuNi2)5,"['BCC', 'B2']","['Al', 'Cr', 'Cu', 'Fe', 'Ni']"
21,Al2.5CrCuFeNi2,BCC + B2,Al5Cr2Fe2(CuNi2)2,"['BCC', 'B2']","['Al', 'Cr', 'Cu', 'Fe', 'Ni']"
22,Al0.25CoCrFe1.25Ni1.25,FCC,AlCr4Fe5Co4Ni5,['FCC'],"['Al', 'Co', 'Cr', 'Fe', 'Ni']"
23,Al0.75CoCrFeNi1.25,FCC + BCC,Al3Cr4Fe4Co4Ni5,"['FCC', 'BCC']","['Al', 'Co', 'Cr', 'Fe', 'Ni']"
24,CrCu2Fe2MnNi2,FCC + BCC,MnCrFe2(CuNi)2,"['FCC', 'BCC']","['Cr', 'Cu', 'Fe', 'Mn', 'Ni']"
25,Cr2Cu2FeMnNi2,FCC,MnCr2Fe(CuNi)2,['FCC'],"['Cr', 'Cu', 'Fe', 'Mn', 'Ni']"
26,Al0.1CoCrFeNi,FCC,AlCr10Fe10(CoNi)10,['FCC'],"['Al', 'Co', 'Cr', 'Fe', 'Ni']"
27,CoCrFeMo0.1Ni,FCC,Cr10Fe10Co10Ni10Mo,['FCC'],"['Co', 'Cr', 'Fe', 'Mo', 'Ni']"
28,AlCrFeMo0.2Ni,BCC + B2,Al5Cr5Fe5Ni5Mo,"['BCC', 'B2']","['Al', 'Cr', 'Fe', 'Mo', 'Ni']"
29,CoCrFeMo0.2Ni,FCC,Cr5Fe5Co5Ni5Mo,['FCC'],"['Co', 'Cr', 'Fe', 'Mo', 'Ni']"
30,CoCrFeMo0.3Ni,FCC,Cr10Fe10Co10Ni10Mo3,['FCC'],"['Co', 'Cr', 'Fe', 'Mo', 'Ni']"
31,Al0.5CoCrFeNi,FCC + BCC + B2,AlCr2Fe2(CoNi)2,"['FCC', 'BCC', 'B2']","['Al', 'Co', 'Cr', 'Fe', 'Ni']"
32,AlCrFeMo0.5Ni,BCC + B2,Al2Cr2Fe2Ni2Mo,"['BCC', 'B2']","['Al', 'Cr', 'Fe', 'Mo', 'Ni']"
33,Cr2CuFe2Mn2Ni2,FCC + BCC,Mn2Cr2Fe2CuNi2,"['FCC', 'BCC']","['Cr', 'Cu', 'Fe', 'Mn', 'Ni']"
34,CrCu2Fe2Mn2Ni2,FCC,Mn2CrFe2(CuNi)2,['FCC'],"['Cr', 'Cu', 'Fe', 'Mn', 'Ni']"
35,CoCrCu0.5FeNi,FCC,Cr2Fe2Co2CuNi2,['FCC'],"['Co', 'Cr', 'Cu', 'Fe', 'Ni']"
36,CoCrFeMo0.5Ni,FCC + σ,Cr2Fe2Co2Ni2Mo,['FCC'],"['Co', 'Cr', 'Fe', 'Mo', 'Ni']"
37,AlCoCrCuNi,FCC + B2,AlCrCoCuNi,"['FCC', 'B2']","['Al', 'Co', 'Cr', 'Cu', 'Ni']"
38,AlCoCrFeNi,BCC + B2,AlCrFeCoNi,"['BCC', 'B2']","['Al', 'Co', 'Cr', 'Fe', 'Ni']"
39,CoCrCuFeNi,FCC,CrFeCoCuNi,['FCC'],"['Co', 'Cr', 'Cu', 'Fe', 'Ni']"
40,CoCrFeMnNi,FCC,MnCrFeCoNi,['FCC'],"['Co', 'Cr', 'Fe', 'Mn', 'Ni']"
41,CoCuFeMnNi,FCC,MnFeCoCuNi,['FCC'],"['Co', 'Cu', 'Fe', 'Mn', 'Ni']"
42,CrCuFeMoNi,FCC,CrFeCuNiMo,['FCC'],"['Cr', 'Cu', 'Fe', 'Mo', 'Ni']"
43,Al1.5CoCrFeNi,BCC + B2,Al3Cr2Fe2(CoNi)2,"['BCC', 'B2']","['Al', 'Co', 'Cr', 'Fe', 'Ni']"
44,Al0.7CoCrFe2Ni,FCC + BCC + B2,Al7Cr10Fe20(CoNi)10,"['FCC', 'BCC', 'B2']","['Al', 'Co', 'Cr', 'Fe', 'Ni']"
45,Al2CoCrFeNi,BCC + B2,Al2CrFeCoNi,"['BCC', 'B2']","['Al', 'Co', 'Cr', 'Fe', 'Ni']"
46,Cr2Cu2FeMn2Ni,FCC,Mn2Cr2FeCu2Ni,['FCC'],"['Cr', 'Cu', 'Fe', 'Mn', 'Ni']"
47,Al0.5CrFe1.5MnNi0.5,BCC + B2,Mn2AlCr2Fe3Ni,"['BCC', 'B2']","['Al', 'Cr', 'Fe', 'Mn', 'Ni']"
48,Al2CoCrFeMoNi,BCC + B2,Al2CrFeCoNiMo,"['BCC', 'B2']","['Al', 'Co', 'Cr', 'Fe', 'Mo', 'Ni']"
49,Al2CoCrFeMo0.5Ni,BCC + B2,Al4Cr2Fe2Co2Ni2Mo,"['BCC', 'B2']","['Al', 'Co', 'Cr', 'Fe', 'Mo', 'Ni']"
50,Al16(CoCrFeMnNi)84,BCC + B2,Mn21Al4Cr21Fe21(CoNi)21,"['BCC', 'B2']","['Al', 'Co', 'Cr', 'Fe', 'Mn', 'Ni']"
51,AlCoCrCu0.5FeNi,BCC + B2,Al2Cr2Fe2Co2CuNi2,"['BCC', 'B2']","['Al', 'Co', 'Cr', 'Cu', 'Fe', 'Ni']"
52,Al14(CoCrFeMnNi)86,FCC + BCC + B2,Mn43Al7Cr43Fe43(CoNi)43,"['FCC', 'BCC', 'B2']","['Al', 'Co', 'Cr', 'Fe', 'Mn', 'Ni']"
53,AlCoCrCuFeNi0.5,FCC + BCC + B2,Al2Cr2Fe2Co2Cu2Ni,"['FCC', 'BCC', 'B2']","['Al', 'Co', 'Cr', 'Cu', 'Fe', 'Ni']"
54,AlCo0.5CrCuFeNi,FCC + BCC + B2,Al2Cr2Fe2Co(CuNi)2,"['FCC', 'BCC', 'B2']","['Al', 'Co', 'Cr', 'Cu', 'Fe', 'Ni']"
55,Al13(CoCrFeMnNi)87,FCC + BCC + B2,Mn87Al13Cr87Fe87(CoNi)87,"['FCC', 'BCC', 'B2']","['Al', 'Co', 'Cr', 'Fe', 'Mn', 'Ni']"
56,AlCoCrCuFe0.5Ni,FCC + BCC + B2,Al2Cr2FeCo2(CuNi)2,"['FCC', 'BCC', 'B2']","['Al', 'Co', 'Cr', 'Cu', 'Fe', 'Ni']"
57,Al12(CoCrFeMnNi)88,FCC + BCC + B2,Mn22Al3Cr22Fe22(CoNi)22,"['FCC', 'BCC', 'B2']","['Al', 'Co', 'Cr', 'Fe', 'Mn', 'Ni']"
58,AlCoCrCuFeNi,FCC + BCC + B2,AlCrFeCoCuNi,"['FCC', 'BCC', 'B2']","['Al', 'Co', 'Cr', 'Cu', 'Fe', 'Ni']"
59,Al11(CoCrFeMnNi)89,FCC + BCC + B2,Mn89Al11Cr89Fe89(CoNi)89,"['FCC', 'BCC', 'B2']","['Al', 'Co', 'Cr', 'Fe', 'Mn', 'Ni']"
60,Al10(CoCrFeMnNi)90,FCC + BCC + B2,Mn9AlCr9Fe9(CoNi)9,"['FCC', 'BCC', 'B2']","['Al', 'Co', 'Cr', 'Fe', 'Mn', 'Ni']"
61,AlCoCr0.5CuFeNi,FCC + BCC + B2,Al2CrFe2Co2(CuNi)2,"['FCC', 'BCC', 'B2']","['Al', 'Co', 'Cr', 'Cu', 'Fe', 'Ni']"
62,Al9(CoCrFeMnNi)91,FCC + BCC + B2,Mn91Al9Cr91Fe91(CoNi)91,"['FCC', 'BCC', 'B2']","['Al', 'Co', 'Cr', 'Fe', 'Mn', 'Ni']"
63,Al8(CoCrFeMnNi)92,FCC + BCC + B2,Mn23Al2Cr23Fe23(CoNi)23,"['FCC', 'BCC', 'B2']","['Al', 'Co', 'Cr', 'Fe', 'Mn', 'Ni']"
64,Al0.3CoCrFeMo0.1Ni,FCC +  γ',Al3Cr10Fe10Co10Ni10Mo,['FCC'],"['Al', 'Co', 'Cr', 'Fe', 'Mo', 'Ni']"
65,Al0.5CoCrCu0.5FeNi,FCC,AlCr2Fe2Co2CuNi2,['FCC'],"['Al', 'Co', 'Cr', 'Cu', 'Fe', 'Ni']"
66,Al4(CoCrFeMnNi)96,FCC,Mn24AlCr24Fe24(CoNi)24,['FCC'],"['Al', 'Co', 'Cr', 'Fe', 'Mn', 'Ni']"
67,Al2(CoCrFeMnNi)98,FCC,Mn49AlCr49Fe49(CoNi)49,['FCC'],"['Al', 'Co', 'Cr', 'Fe', 'Mn', 'Ni']"
68,Al0.25CoCrCu0.75FeNi,FCC,AlCr4Fe4Co4Cu3Ni4,['FCC'],"['Al', 'Co', 'Cr', 'Cu', 'Fe', 'Ni']"
69,Al0.5CoCrCuFeNi,FCC,AlCr2Fe2Co2(CuNi)2,['FCC'],"['Al', 'Co', 'Cr', 'Cu', 'Fe', 'Ni']"
70,Al5.66Co18.8Cr18.87Fe18.87Mn18.87Ni18.87,FCC,Mn1887Al566Cr1887Fe1887Co1880Ni1887,['FCC'],"['Al', 'Co', 'Cr', 'Fe', 'Mn', 'Ni']"
71,Al11Co18Cr22Fe22Mn5Ni22,FCC+BCC+B2,Mn5Al11Cr22Fe22(Co9Ni11)2,"['FCC', 'BCC', 'B2']","['Al', 'Co', 'Cr', 'Fe', 'Mn', 'Ni']"
72,Al30.5Co16Cr18.5Fe16.5Mn5Ni13.5,BCC+B2,Mn10Al61Cr37Fe33Co32Ni27,"['BCC', 'B2']","['Al', 'Co', 'Cr', 'Fe', 'Mn', 'Ni']"
73,Al30Co6Cr35Fe6Mn18Ni5,BCC+B2,Mn18Al30Cr35Fe6Co6Ni5,"['BCC', 'B2']","['Al', 'Co', 'Cr', 'Fe', 'Mn', 'Ni']"
74,Al25.5Co9Cr35Fe10Mn15.5Ni5,BCC+B2,Mn31Al51Cr70Fe20(Co9Ni5)2,"['BCC', 'B2']","['Al', 'Co', 'Cr', 'Fe', 'Mn', 'Ni']"
75,Al24Co18Cr35Fe10Mn7.5Ni5.5,BCC+B2,Mn15Al48Cr70Fe20Co36Ni11,"['BCC', 'B2']","['Al', 'Co', 'Cr', 'Fe', 'Mn', 'Ni']"
