Repository: keisuke58/AI_metallugy_HEA

File: data_collection/processed_data/data_preprocessed.csv (part 1 of 4)
alloy_name,elastic_modulus,source,mixing_entropy,mixing_enthalpy,valence_electron,diff_in_atomic_radii,diff_electronegativity,omega,lambda,phases,density,hardness,yield_strength,mean_atomic_radius,std_atomic_radius,max_atomic_radius,min_atomic_radius,delta_r,radius_range_ratio,mean_electronegativity,std_electronegativity,delta_chi,vec,mixing_entropy_calc,mean_atomic_mass,std_atomic_mass,estimated_density,num_elements,comp_Ti,comp_Zr,comp_Hf,comp_Nb,comp_Ta,comp_V,comp_Cr,comp_Mo,comp_W,comp_Fe,comp_Co,comp_Ni,comp_Cu,comp_Al,comp_Mn,comp_Si,comp_Sn,comp_Re,comp_Ru,comp_Pd
Al0.5CoCrCuFeNi,161.1,DOE/OSTI,14.698050513986,-4.81265823519199,8.27281,4.16922870704349,0.109326051956354,5.17054411597514,0.8455675283939771,,,,,21.28787878787879,3.715953494931307,23.272727272727273,13.0,10.272727272727273,0.4825622775800712,0.30257575757575755,0.07151723802811374,0.2009090909090909,8.272727272727273,14.697168880613484,9.166969696969698,3.068560994153335,7.8509090909090915,6,0.0,0.0,0.0,0.0,0.0,0.0,0.18181818181818182,0.0,0.0,0.18181818181818182,0.18181818181818182,0.18181818181818182,0.18181818181818182,0.09090909090909091,0.0,0.0,0.0,0.0,0.0,0.0
Al0.3CoCrFeNi,168.0,DOE/OSTI,12.8260629035067,-9.8746596850176,7.88378999999999,3.75761596212102,0.107517118794225,2.34618521449956,0.908382128753632,,,,,25.390697674418604,7.713114564810147,29.767441860465116,9.976744186046512,19.790697674418603,0.7794467851254808,0.3610697674418604,0.1259879379909028,0.3318604651162791,7.883720930232558,12.82528552396791,10.863441860465116,4.528102164663358,7.832558139534884,5,0.0,0.0,0.0,0.0,0.0,0.0,0.23255813953488372,0.0,0.0,0.23255813953488372,0.23255813953488372,0.23255813953488372,0.0,0.06976744186046512,0.0,0.0,0.0,0.0,0.0,0.0
Al0.5CrCuFeNi2,172.1,DOE/OSTI,12.6023399855834,-5.80190116024959,8.45463,4.19964640402581,0.113093813029071,3.6616156540720697,0.7145386747978789,,,,,25.509090909090908,10.551659616437455,45.09090909090909,13.0,32.09090909090909,1.258018531717748,0.3641818181818182,0.17989675643325706,0.5481818181818182,8.454545454545455,12.601595913640617,10.991636363636363,6.056723015455669,7.8527272727272734,5,0.0,0.0,0.0,0.0,0.0,0.0,0.18181818181818182,0.0,0.0,0.18181818181818182,0.0,0.36363636363636365,0.18181818181818182,0.09090909090909091,0.0,0.0,0.0,0.0,0.0,0.0
CoCrFeNi ,173.9,DOE/OSTI,11.5262926432879,-3.701,8.25,0.302115884766778,0.0966953980290685,5.82932673738833,126.2823110053,,,,,31.4375,0.369754986443726,32.0,31.0,1.0,0.03180914512922465,0.455,0.024173849507267146,0.0625,8.25,11.52565131835077,14.091875,0.6993666219337321,8.217500000000001,4,0.0,0.0,0.0,0.0,0.0,0.0,0.25,0.0,0.0,0.25,0.25,0.25,0.0,0.0,0.0,0.0,0.0,0.0,0.0,0.0
NiCoCr,174.4,DOE/OSTI,9.13436260647717,-5.02345508494679,8.33325,0.16455908117517,0.111454466038826,3.4402698814012203,337.314134786592,,,,,41.888888888888886,0.5665577237325324,42.666666666666664,41.33333333333333,1.3333333333333357,0.03183023872679051,0.6055555555555555,0.037151674438445546,0.08333333333333337,8.333333333333332,9.133862567986663,18.846666666666664,1.0705865474381577,8.333333333333332,3,0.0,0.0,0.0,0.0,0.0,0.0,0.3333333333333333,0.0,0.0,0.0,0.3333333333333333,0.3333333333333333,0.0,0.0,0.0,0.0,0.0,0.0,0.0,0.0
FeNi,174.4,DOE/OSTI,5.76314632164397,-1.5,9.0,0.201045436268604,0.0399999999999999,6.798591610766009,142.584135884374,,,,,62.5,0.5,63.0,62.0,1.0,0.016,0.935,0.019999999999999962,0.039999999999999925,9.0,5.762825659175385,28.634999999999998,0.7099999999999991,8.39,2,0.0,0.0,0.0,0.0,0.0,0.0,0.0,0.0,0.0,0.5,0.0,0.5,0.0,0.0,0.0,0.0,0.0,0.0,0.0,0.0
FeNiCo,173.8,DOE/OSTI,9.13436260647717,-1.0128686312124,8.99991,0.3276454648614,0.0329981514633773,15.9532296351619,85.0883154613009,,,,,41.666666666666664,0.2721655269759106,42.0,41.33333333333333,0.6666666666666714,0.016000000000000115,0.6244444444444444,0.010999438818457384,0.026666666666666616,9.0,9.133862567986663,19.274444444444445,0.46626437686767525,8.559999999999999,3,0.0,0.0,0.0,0.0,0.0,0.0,0.0,0.0,0.0,0.3333333333333333,0.3333333333333333,0.3333333333333333,0.0,0.0,0.0,0.0,0.0,0.0,0.0,0.0
NiCo,171.0,DOE/OSTI,5.76314632164397,-0.218,9.5,0.200240288346015,0.015,46.2109163772186,143.73307673506798,,,,,62.25,0.25,62.5,62.0,0.5,0.008032128514056224,0.9475,0.007500000000000007,0.015000000000000013,9.5,5.762825659175385,29.405,0.0600000000000005,8.905000000000001,2,0.0,0.0,0.0,0.0,0.0,0.0,0.0,0.0,0.0,0.0,0.5,0.5,0.0,0.0,0.0,0.0,0.0,0.0,0.0,0.0
AlCoCrCuFeNi,171.7,DOE/OSTI,14.897648787046,-10.3385246396908,7.83349,5.28118341032729,0.119083328668066,2.34842823014102,0.534140158305352,,,,,21.5,1.0715167512214396,23.833333333333332,20.666666666666664,3.166666666666668,0.14728682170542642,0.29972222222222217,0.019847022975440283,0.04999999999999999,7.833333333333332,14.896688227162047,8.777777777777779,2.000393171230639,7.421666666666667,6,0.0,0.0,0.0,0.0,0.0,0.0,0.16666666666666666,0.0,0.0,0.16666666666666666,0.16666666666666666,0.16666666666666666,0.16666666666666666,0.16666666666666666,0.0,0.0,0.0,0.0,0.0,0.0
AlCo0.5CrCuFeNi,71.6,DOE/OSTI,14.698050513986,-10.4575314615415,7.72734999999999,5.4480609805796,0.121689821042906,2.2729037929904696,0.495194503571481,,,,,21.560606060606062,4.696407590998647,26.0,11.363636363636363,14.636363636363637,0.6788475052705552,0.2984848484848485,0.06066133842735405,0.1763636363636364,7.727272727272728,14.697168880613484,8.682878787878789,2.5912865443645154,7.287272727272727,6,0.0,0.0,0.0,0.0,0.0,0.0,0.18181818181818182,0.0,0.0,0.18181818181818182,0.09090909090909091,0.18181818181818182,0.18181818181818182,0.18181818181818182,0.0,0.0,0.0,0.0,0.0,0.0
AlCoCr0.5CuFeNi,161.1,DOE/OSTI,14.698050513986,-10.9516901048967,8.00007999999999,5.44005576313407,0.116499083882468,2.12007903763787,0.4966529652238329,,,,,21.515151515151512,4.569230745447458,26.0,11.636363636363637,14.363636363636363,0.667605633802817,0.3018181818181818,0.0699783516308415,0.19636363636363638,8.0,14.697168880613486,8.787878787878787,2.838479914977709,7.442727272727273,6,0.0,0.0,0.0,0.0,0.0,0.0,0.09090909090909091,0.0,0.0,0.18181818181818182,0.18181818181818182,0.18181818181818182,0.18181818181818182,0.18181818181818182,0.0,0.0,0.0,0.0,0.0,0.0
AlCoCrCu0.5FeNi,121.1,DOE/OSTI,14.698050513986,-13.9273529230455,7.54552999999999,5.51282405727519,0.120186407490425,1.74599669378508,0.4836280386083,,,,,21.515151515151516,4.569230745447458,26.0,11.636363636363637,14.363636363636363,0.6676056338028169,0.29818181818181816,0.05956684788026965,0.17454545454545456,7.545454545454545,14.697168880613486,8.612878787878788,2.363728926897726,7.281818181818182,6,0.0,0.0,0.0,0.0,0.0,0.0,0.18181818181818182,0.0,0.0,0.18181818181818182,0.18181818181818182,0.18181818181818182,0.09090909090909091,0.18181818181818182,0.0,0.0,0.0,0.0,0.0,0.0
AlCoCrCuFe0.5Ni,178.6,DOE/OSTI,14.698050513986,-11.5352389657815,7.81825999999999,5.40352788578559,0.123977423897916,2.0555713153743698,0.503390414499672,,,,,21.545454545454547,4.655338474111194,26.0,11.454545454545455,14.545454545454545,0.6751054852320675,0.29924242424242425,0.06319417072766885,0.1809090909090909,7.818181818181818,14.697168880613486,8.729545454545455,2.7134889940187996,7.380909090909093,6,0.0,0.0,0.0,0.0,0.0,0.0,0.18181818181818182,0.0,0.0,0.09090909090909091,0.18181818181818182,0.18181818181818182,0.18181818181818182,0.18181818181818182,0.0,0.0,0.0,0.0,0.0,0.0
AlCoCrCuFeNi0.5,115.5,DOE/OSTI,14.698050513986,-9.8327916942064,7.63643999999999,5.4272056934512,0.119302976416425,2.42275150903284,0.499007613629196,,,,,21.575757575757578,4.736199807166796,26.0,11.272727272727273,14.727272727272727,0.6825842696629213,0.29803030303030303,0.05900090270277975,0.17181818181818181,7.636363636363636,14.697168880613486,8.686515151515152,2.601586526791297,7.286363636363637,6,0.0,0.0,0.0,0.0,0.0,0.0,0.18181818181818182,0.0,0.0,0.18181818181818182,0.18181818181818182,0.09090909090909091,0.18181818181818182,0.18181818181818182,0.0,0.0,0.0,0.0,0.0,0.0
CuNiCoFeCrAl0.5,174.4,DOE/OSTI,14.698050513986,-4.81265823519199,8.27281,4.31935302140662,0.112676504770394,5.17054411597514,0.787811533779865,,,,,21.287878787878785,3.7159534949313073,23.272727272727273,13.0,10.272727272727273,0.48256227758007125,0.3025757575757576,0.07151723802811374,0.2009090909090909,8.272727272727273,14.697168880613486,9.166969696969696,3.0685609941533345,7.8509090909090915,6,0.0,0.0,0.0,0.0,0.0,0.0,0.18181818181818182,0.0,0.0,0.18181818181818182,0.18181818181818182,0.18181818181818182,0.18181818181818182,0.09090909090909091,0.0,0.0,0.0,0.0,0.0,0.0
CuNiCoFeCrAl0.5V0.2,141.1,DOE/OSTI,15.4462064517097,-5.6908586949264,8.15797,4.28493178675397,0.115714424912534,4.6418805334833895,0.841267303361326,,,,,18.278195488721806,6.460623025418766,22.45614035087719,4.701754385964912,17.75438596491228,0.9713423831070889,0.258421052631579,0.10407005544873489,0.27789473684210525,8.157894736842106,15.445250898743797,7.837042606516291,3.689746654981868,7.789824561403508,7,0.0,0.0,0.0,0.0,0.0,0.03508771929824561,0.17543859649122806,0.0,0.0,0.17543859649122806,0.17543859649122806,0.17543859649122806,0.17543859649122806,0.08771929824561403,0.0,0.0,0.0,0.0,0.0,0.0
CuNiCoFeCrAl0.5V0.4,71.9,DOE/OSTI,15.7627335490913,-6.4411618576188,8.05081,4.24974728784141,0.118160443516051,4.22438242212129,0.8727810808955221,,,,,18.307506053268764,4.9458879127171675,21.694915254237287,9.084745762711865,12.610169491525422,0.6887977780716836,0.25755447941888615,0.08610168810617773,0.21322033898305082,8.050847457627118,15.761806267091249,7.818062953995157,3.1919375425650567,7.732881355932204,7,0.0,0.0,0.0,0.0,0.0,0.06779661016949153,0.1694915254237288,0.0,0.0,0.1694915254237288,0.1694915254237288,0.1694915254237288,0.1694915254237288,0.0847457627118644,0.0,0.0,0.0,0.0,0.0,0.0
CuNiCoFeCrAl0.5V0.6,130.9,DOE/OSTI,15.9249786629622,-7.0818694811772,7.95063,4.21400691000132,0.12012951002378,3.9153402851267294,0.8967850760537199,,,,,18.334894613583142,3.748350192033694,20.98360655737705,11.721311475409838,9.262295081967213,0.5051730744667262,0.25674473067915693,0.07150797598189833,0.18114754098360653,7.950819672131148,15.924213724106046,7.80032786885246,2.8032972649589247,7.679672131147543,7,0.0,0.0,0.0,0.0,0.0,0.09836065573770492,0.1639344262295082,0.0,0.0,0.1639344262295082,0.1639344262295082,0.1639344262295082,0.1639344262295082,0.0819672131147541,0.0,0.0,0.0,0.0,0.0,0.0
CuNiCoFeCrAl0.5V0.8,166.7,DOE/OSTI,15.9961904160017,-7.6299983284724,7.85713,4.17812514202091,0.121712911162908,3.67978959888944,0.916333739979613,,,,,18.360544217687075,3.053196831277671,20.317460317460316,11.349206349206348,8.968253968253968,0.48845251327652217,0.2559863945578231,0.06116805158836221,0.17539682539682538,7.857142857142857,15.995279686683972,7.783718820861678,2.5376308306307487,7.62984126984127,7,0.0,0.0,0.0,0.0,0.0,0.126984126984127,0.15873015873015872,0.0,0.0,0.15873015873015872,0.15873015873015872,0.15873015873015872,0.15873015873015872,0.07936507936507936,0.0,0.0,0.0,0.0,0.0,0.0
CuNiCoFeCrAl0.5V1.0,127.8,DOE/OSTI,16.0064754119091,-8.097819492734,7.76941,4.14208048300946,0.122977113262762,3.49553977285251,0.932950593610528,,,,,18.384615384615387,3.050158318022891,20.615384615384617,11.0,9.615384615384617,0.5230125523012552,0.2552747252747253,0.056055805685446713,0.17,7.769230769230769,16.00545758023486,7.768131868131868,2.404032497643968,7.5830769230769235,7,0.0,0.0,0.0,0.0,0.0,0.15384615384615385,0.15384615384615385,0.0,0.0,0.15384615384615385,0.15384615384615385,0.15384615384615385,0.15384615384615385,0.07692307692307693,0.0,0.0,0.0,0.0,0.0,0.0
CuNiCoFeCrAl0.5V1.2,257.3,DOE/OSTI,15.9734567970528,-8.497332231234,7.68639,4.10626613769792,0.123971939253544,3.34743735748684,0.94733748921333,,,,,18.407249466950958,3.6316464869708183,24.0,10.671641791044776,13.328358208955224,0.7240820108884514,0.2546055437100213,0.056449852115369126,0.1717910447761194,7.686567164179104,15.97269318666784,7.753475479744134,2.3982510171806024,7.539104477611939,7,0.0,0.0,0.0,0.0,0.0,0.1791044776119403,0.14925373134328357,0.0,0.0,0.14925373134328357,0.14925373134328357,0.14925373134328357,0.14925373134328357,0.07462686567164178,0.0,0.0,0.0,0.0,0.0,0.0
CuNiCoFeCrAl0.5V1.4,218.0,DOE/OSTI,15.9096074390714,-8.8373524485884,7.6088,4.07060341294376,0.124748608576234,3.22687772600658,0.960156174336684,,,,,18.428571428571427,4.506569667818738,27.188405797101446,10.36231884057971,16.826086956521735,0.9130434782608694,0.25397515527950315,0.061377837353979885,0.2140579710144927,7.608695652173913,15.9086705500128,7.739668737060041,2.500242169942404,7.497681159420291,7,0.0,0.0,0.0,0.0,0.0,0.20289855072463767,0.14492753623188406,0.0,0.0,0.14492753623188406,0.14492753623188406,0.14492753623188406,0.14492753623188406,0.07246376811594203,0.0,0.0,0.0,0.0,0.0,0.0
CuNiCoFeCrAl0.5V1.6,130.5,DOE/OSTI,15.822506272406,-9.126412144834,7.53541,4.03535184114855,0.125336610320098,3.1266673610721902,0.97165583506691,,,,,18.44869215291751,5.486972070549087,30.197183098591555,10.070422535211268,20.126760563380287,1.090958665067074,0.2533802816901408,0.06924328548124951,0.253943661971831,7.535211267605635,15.821472619344949,7.726639839034206,2.681498876636105,7.458591549295776,7,0.0,0.0,0.0,0.0,0.0,0.22535211267605637,0.14084507042253522,0.0,0.0,0.14084507042253522,0.14084507042253522,0.14084507042253522,0.14084507042253522,0.07042253521126761,0.0,0.0,0.0,0.0,0.0,0.0
CuNiCoFeCrAl0.5V1.8,136.6,DOE/OSTI,15.7179205409973,-9.3709452218228,7.46592999999999,4.00046055559966,0.125765609691991,3.0423982471356696,0.982143854866066,,,,,18.46771037181996,6.489666997842454,33.04109589041096,9.794520547945204,23.246575342465754,1.2587686764861716,0.25281800391389436,0.07870019643339252,0.2916438356164383,7.465753424657535,15.716922650006529,7.714324853228963,2.9147482083302614,7.421643835616438,7,0.0,0.0,0.0,0.0,0.0,0.24657534246575344,0.136986301369863,0.0,0.0,0.136986301369863,0.136986301369863,0.136986301369863,0.136986301369863,0.0684931506849315,0.0,0.0,0.0,0.0,0.0,0.0
CuNiCoFeCrAl0.5V2.0,128.0,DOE/OSTI,15.6001221928433,-9.5769046807888,7.39988,3.96607509808937,0.126057566368149,2.9705981539351,0.991758961396972,,,,,18.485714285714284,7.4796413024693535,35.733333333333334,9.533333333333333,26.200000000000003,1.4173106646058735,0.2522857142857143,0.08889005668167135,0.3273333333333333,7.3999999999999995,15.599338580953313,7.7026666666666666,3.1788947665042224,7.386666666666667,7,0.0,0.0,0.0,0.0,0.0,0.26666666666666666,0.13333333333333333,0.0,0.0,0.13333333333333333,0.13333333333333333,0.13333333333333333,0.13333333333333333,0.06666666666666667,0.0,0.0,0.0,0.0,0.0,0.0
FeNiCrCuCo,112.0,DOE/OSTI,13.3816113591719,3.24048,8.8,1.03320366050645,0.092217135067188,7.304922400463069,12.5353521887839,,,,,25.24,0.3200000000000004,25.6,24.8,0.8000000000000007,0.031695721077654546,0.36719999999999997,0.0184434270134376,0.04999999999999999,8.8,13.380866803977112,11.5608,0.761965458534703,8.366,5,0.0,0.0,0.0,0.0,0.0,0.0,0.2,0.0,0.0,0.2,0.2,0.2,0.2,0.0,0.0,0.0,0.0,0.0,0.0,0.0
FeNiCrCuMo,81.9,DOE/OSTI,13.3816113591719,4.61232,8.2,3.58022880885233,0.161170716943246,5.78675080282412,1.04396718290286,,,,,25.8,1.0430723848324235,27.8,24.8,3.0,0.11627906976744186,0.37839999999999996,0.03223414338864925,0.10000000000000003,8.200000000000001,13.380866803977112,13.0412,3.1644431042444094,8.63,5,0.0,0.0,0.0,0.0,0.0,0.0,0.2,0.2,0.0,0.2,0.0,0.2,0.2,0.0,0.0,0.0,0.0,0.0,0.0,0.0
FeNiCrCoAl1.5,121.1,DOE/OSTI,13.2546888282738,-22.3480833185984,6.81824999999999,6.582494509340769,0.127636483812427,0.958376390169315,0.3059063734850969,,,,,26.090909090909086,6.459025333938768,39.0,22.545454545454547,16.454545454545453,0.6306620209059234,0.35254545454545455,0.046041303770555424,0.13727272727272727,6.818181818181818,13.25390193646719,9.670545454545456,1.2424653710856925,6.712727272727273,5,0.0,0.0,0.0,0.0,0.0,0.0,0.18181818181818182,0.0,0.0,0.18181818181818182,0.18181818181818182,0.18181818181818182,0.0,0.2727272727272727,0.0,0.0,0.0,0.0,0.0,0.0
Fe NiCrCoAl2,141.7,DOE/OSTI,12.976553393523,-24.4896275694224,6.5001,7.257712206613561,0.136136817225502,0.8260885304084781,0.246354144056742,,,,,26.3,10.685608182140228,47.666666666666664,20.666666666666664,27.0,1.026615969581749,0.35,0.09443986917022328,0.26,6.5,12.975746340770252,9.314333333333334,0.4468415080689498,6.378333333333334,5,0.0,0.0,0.0,0.0,0.0,0.0,0.16666666666666666,0.0,0.0,0.16666666666666666,0.16666666666666666,0.16666666666666666,0.0,0.3333333333333333,0.0,0.0,0.0,0.0,0.0,0.0
FeNiCrCoAl2.5,141.6,DOE/OSTI,12.6329601751951,-25.73389342356,6.23091,7.83235706402324,0.144861564157455,0.741715111037477,0.205930261528125,,,,,26.47692307692308,14.262990549260138,55.0,19.076923076923077,35.92307692307692,1.3567693201626958,0.3478461538461538,0.13634311052261588,0.3638461538461539,6.230769230769231,12.63214747383609,9.012923076923077,0.7831380360012867,6.095384615384615,5,0.0,0.0,0.0,0.0,0.0,0.0,0.15384615384615385,0.0,0.0,0.15384615384615385,0.15384615384615385,0.15384615384615385,0.0,0.38461538461538464,0.0,0.0,0.0,0.0,0.0,0.0
FeNiCrCoAl3,141.7,DOE/OSTI,12.2645585426645,-26.3844679302335,6.00009,8.32697604873908,0.15326343628247,0.6831522704951231,0.1768794135396,,,,,26.628571428571426,17.329601900817465,61.285714285714285,17.71428571428571,43.57142857142857,1.636266094420601,0.346,0.1724431879235144,0.45285714285714296,5.999999999999999,12.263784450108732,8.754571428571428,1.448925682239452,5.852857142857143,5,0.0,0.0,0.0,0.0,0.0,0.0,0.14285714285714285,0.0,0.0,0.14285714285714285,0.14285714285714285,0.14285714285714285,0.0,0.42857142857142855,0.0,0.0,0.0,0.0,0.0,0.0
FeNiCrCuZr,141.5,DOE/OSTI,13.3816113591719,-13.80048,7.8,10.6086282900281,0.21731083728153,1.78507783483711,0.118902215591215,,,,,26.639999999999997,2.6963679274164343,32.0,24.8,7.199999999999999,0.2702702702702703,0.3452,0.043462167456306176,0.11599999999999999,7.800000000000001,13.380866803977112,12.8524,2.7991517000691473,7.890000000000001,5,0.0,0.2,0.0,0.0,0.0,0.0,0.2,0.0,0.0,0.2,0.0,0.2,0.2,0.0,0.0,0.0,0.0,0.0,0.0,0.0
CuNiCoFeMn,141.1,DOE/OSTI,13.3816113591719,1.78175999999999,9.0,3.17893412710279,0.1348480626483,12.2925679769273,1.3241749112440702,,,,,25.200000000000003,0.2828427124746195,25.6,24.8,0.8000000000000007,0.03174603174603177,0.3628,0.026969612529660097,0.07199999999999995,9.0,13.380866803977112,11.6784,0.602403718448019,8.370000000000001,5,0.0,0.0,0.0,0.0,0.0,0.0,0.0,0.0,0.0,0.2,0.2,0.2,0.2,0.0,0.2,0.0,0.0,0.0,0.0,0.0
CuNiCoFeMnSn0.03,141.4,DOE/OSTI,13.6051648877003,1.52480456383679,8.97029,3.79398064884202,0.134915126613534,14.5440061342164,0.9451779614048188,,,,,21.018886679920474,9.016830154664799,25.44731610337972,0.8648111332007952,24.582504970178924,1.1695436273350674,0.30247846255798544,0.13232734734111748,0.3680318091451292,8.970178926441351,13.60447961485246,9.791958250497016,4.09907650430687,8.363677932405567,6,0.0,0.0,0.0,0.0,0.0,0.0,0.0,0.0,0.0,0.19880715705765406,0.19880715705765406,0.19880715705765406,0.19880715705765406,0.0,0.19880715705765406,0.0,0.005964214711729622,0.0,0.0,0.0
CuNiCoFeMnSn0.05,141.6,DOE/OSTI,13.7109312622974,1.35650521392959,8.9505,4.14550260311254,0.134955243020936,16.4303166287987,0.797834053643633,,,,,21.031353135313534,8.767195662686008,25.346534653465348,1.4356435643564356,23.91089108910891,1.1369164378187524,0.3025742574257426,0.12896142540906647,0.3588118811881188,8.95049504950495,13.710193044020329,9.831534653465345,3.90926699525443,8.359504950495051,6,0.0,0.0,0.0,0.0,0.0,0.0,0.0,0.0,0.0,0.19801980198019803,0.19801980198019803,0.19801980198019803,0.19801980198019803,0.0,0.19801980198019803,0.0,0.009900990099009901,0.0,0.0,0.0
CuNiCoFeMnSn0.08,137.2,DOE/OSTI,13.8443409295655,1.10904982914,8.92124999999999,4.61140066469925,0.135011263603263,20.2092098427581,0.651038347242203,,,,,21.0498687664042,8.396437862457825,25.196850393700785,2.283464566929134,22.913385826771652,1.0885286783042394,0.3027165354330708,0.123966609020764,0.3451181102362204,8.921259842519685,13.843529292622803,9.89031496062992,3.6276462872366473,8.353307086614173,6,0.0,0.0,0.0,0.0,0.0,0.0,0.0,0.0,0.0,0.19685039370078738,0.19685039370078738,0.19685039370078738,0.19685039370078738,0.0,0.19685039370078738,0.0,0.015748031496062992,0.0,0.0,0.0
CuNiCoFeMnSn0.1,137.6,DOE/OSTI,13.9217405784103,0.947357335660799,8.90204,4.89033645089452,0.135045930443707,23.726780339666,0.582124741742434,,,,,21.06209150326798,8.151695326713334,25.098039215686278,2.8431372549019613,22.254901960784316,1.0566330488750968,0.3028104575163399,0.1206725177946463,0.33607843137254906,8.901960784313726,13.920872366202895,9.929117647058826,3.4419669757540112,8.34921568627451,6,0.0,0.0,0.0,0.0,0.0,0.0,0.0,0.0,0.0,0.19607843137254904,0.19607843137254904,0.19607843137254904,0.19607843137254904,0.0,0.19607843137254904,0.0,0.019607843137254905,0.0,0.0,0.0
CuNiCoFeMnSn0.2,139.5,DOE/OSTI,14.2224212170634,0.175406197156799,8.80779,6.03224691988095,0.135178063506885,129.18482197299102,0.390854679637287,,,,,21.12179487179487,6.95630971885726,24.615384615384613,5.5769230769230775,19.038461538461537,0.9013657056145675,0.30326923076923074,0.10462640166348695,0.2919230769230769,8.807692307692307,14.22159653636338,10.118653846153846,2.5389957067151467,8.329230769230769,6,0.0,0.0,0.0,0.0,0.0,0.0,0.0,0.0,0.0,0.1923076923076923,0.1923076923076923,0.1923076923076923,0.1923076923076923,0.0,0.1923076923076923,0.0,0.038461538461538464,0.0,0.0,0.0
CuNi2FeCrAl0.2,137.9,DOE/OSTI,12.0057998788327,-1.3071297930616,8.76933,3.65719832453276,0.140332871998831,15.8819635583351,0.897623214135036,,,,,25.330769230769228,13.38305914913885,47.692307692307686,5.5,42.192307692307686,1.6656544184634072,0.36661538461538457,0.21481344596660454,0.6726923076923076,8.769230769230768,12.005125128988233,11.314461538461538,6.859269211683063,8.15,5,0.0,0.0,0.0,0.0,0.0,0.0,0.1923076923076923,0.0,0.0,0.1923076923076923,0.0,0.3846153846153846,0.1923076923076923,0.038461538461538464,0.0,0.0,0.0,0.0,0.0,0.0
CuNi2FeCrAl0.3,202.0,DOE/OSTI,12.2578930176411,-2.9212514132608,8.6604,3.90523822356047,0.138071890052102,7.19262982297051,0.803749588909091,,,,,25.39245283018868,12.352231743676274,46.79245283018868,8.09433962264151,38.698113207547166,1.5240005944419674,0.3657735849056604,0.2023243222241818,0.629622641509434,8.660377358490566,12.257257458987578,11.202792452830188,6.578695163326523,8.047169811320755,5,0.0,0.0,0.0,0.0,0.0,0.0,0.18867924528301888,0.0,0.0,0.18867924528301888,0.0,0.37735849056603776,0.18867924528301888,0.05660377358490566,0.0,0.0,0.0,0.0,0.0,0.0
CuNi2FeCrAl0.4,178.6,DOE/OSTI,12.4513613288248,-4.4160955936704,8.55566,4.1386584269428,0.136121008181879,4.79231752456212,0.726938494291617,,,,,25.45185185185185,11.406887915059109,45.925925925925924,10.592592592592592,35.33333333333333,1.3882421420256112,0.3649629629629629,0.19068450807198706,0.5881481481481481,8.555555555555554,12.450640370273607,11.095259259259258,6.311354557119969,7.948148148148148,5,0.0,0.0,0.0,0.0,0.0,0.0,0.18518518518518517,0.0,0.0,0.18518518518518517,0.0,0.37037037037037035,0.18518518518518517,0.07407407407407407,0.0,0.0,0.0,0.0,0.0,0.0
CuNi2FeCrAl0.5,78.1,DOE/OSTI,12.6023399855834,-5.80190116024959,8.45463,4.35937828916731,0.134460104255364,3.6616156540720697,0.663135194656304,,,,,25.50909090909091,10.551659616437457,45.09090909090909,13.0,32.09090909090909,1.2580185317177477,0.3641818181818182,0.17989675643325706,0.5481818181818182,8.454545454545457,12.601595913640619,10.991636363636363,6.056723015455669,7.852727272727273,5,0.0,0.0,0.0,0.0,0.0,0.0,0.18181818181818182,0.0,0.0,0.18181818181818182,0.0,0.36363636363636365,0.18181818181818182,0.09090909090909091,0.0,0.0,0.0,0.0,0.0,0.0
CuNi2FeCrAl0.8,139.15,DOE/OSTI,12.8841792949467,-9.38340788032639,8.17233999999999,4.95847557386017,0.131023029154731,2.26119146708449,0.524035131757964,,,,,25.668965517241382,8.589283481485927,42.758620689655174,19.724137931034484,23.03448275862069,0.8973670069854915,0.362,0.1527442820389702,0.436551724137931,8.172413793103448,12.883541255866694,10.702206896551726,5.364588584646619,7.586206896551725,5,0.0,0.0,0.0,0.0,0.0,0.0,0.1724137931034483,0.0,0.0,0.1724137931034483,0.0,0.3448275862068966,0.1724137931034483,0.13793103448275862,0.0,0.0,0.0,0.0,0.0,0.0
Al1.25CoCrFeNi,55.6,DOE/OSTI,13.3456334236321,-20.7977842673664,7.00014,6.11768052928182,0.122980128476107,1.05774319689713,0.356587079944895,,,,,25.971428571428568,4.0459492353982265,34.047619047619044,23.619047619047617,10.428571428571427,0.40154015401540155,0.354,0.02205661649178678,0.06714285714285723,7.0,13.34479025611359,9.874095238095236,1.7897658570688098,6.9038095238095245,5,0.0,0.0,0.0,0.0,0.0,0.0,0.19047619047619047,0.0,0.0,0.19047619047619047,0.19047619047619047,0.19047619047619047,0.0,0.23809523809523808,0.0,0.0,0.0,0.0,0.0,0.0
Al1.5CoCrFeNi,98.6,DOE/OSTI,13.2546888282738,-22.3480833185983,6.81824999999999,6.364597630494099,0.124688663915734,0.958376390169315,0.327210800982174,,,,,26.090909090909086,6.459025333938767,39.0,22.545454545454547,16.454545454545453,0.6306620209059234,0.35254545454545455,0.046041303770555424,0.13727272727272727,6.818181818181818,13.25390193646719,9.670545454545454,1.2424653710856925,6.712727272727273,5,0.0,0.0,0.0,0.0,0.0,0.0,0.18181818181818182,0.0,0.0,0.18181818181818182,0.18181818181818182,0.18181818181818182,0.0,0.2727272727272727,0.0,0.0,0.0,0.0,0.0,0.0
Al2CoCrFeNi,128.3,DOE/OSTI,12.976553393523,-24.4896275694224,6.5001,6.678021284400951,0.126623291688535,0.8260885304084781,0.29098041584228,,,,,26.3,10.685608182140228,47.666666666666664,20.666666666666664,27.0,1.026615969581749,0.35,0.09443986917022328,0.26,6.5,12.975746340770252,9.314333333333332,0.44684150806894973,6.378333333333332,5,0.0,0.0,0.0,0.0,0.0,0.0,0.16666666666666666,0.0,0.0,0.16666666666666666,0.16666666666666666,0.16666666666666666,0.0,0.3333333333333333,0.0,0.0,0.0,0.0,0.0,0.0
Al0.5CoCrCuFeNiTi0.2,76.5,DOE/OSTI,15.4462064517097,-7.776612668544,8.12288,4.93143139157473,0.118751100264889,3.38002180744876,0.6351493302584891,,,,,18.343358395989977,6.324220612712013,22.45614035087719,5.157894736842105,17.298245614035086,0.943025003415767,0.25796992481203007,0.10494454106822672,0.28105263157894733,8.12280701754386,15.445250898743797,7.821654135338345,3.7150829979825457,7.734736842105264,7,0.03508771929824561,0.0,0.0,0.0,0.0,0.0,0.17543859649122806,0.0,0.0,0.17543859649122806,0.17543859649122806,0.17543859649122806,0.17543859649122806,0.08771929824561403,0.0,0.0,0.0,0.0,0.0,0.0
AlCoCrFeNi2,148.0,DOE/OSTI,12.976553393523,-17.6078763238168,7.66672,5.41401617107253,0.120554979153869,1.24653922700903,0.442710946778353,,,,,25.666666666666664,7.908504564356299,41.33333333333333,20.833333333333332,20.499999999999996,0.7987012987012987,0.36,0.13935167343411733,0.3683333333333333,7.666666666666666,12.975746340770252,10.371333333333334,4.9667406482185745,7.413333333333333,5,0.0,0.0,0.0,0.0,0.0,0.0,0.16666666666666666,0.0,0.0,0.16666666666666666,0.16666666666666666,0.3333333333333333,0.0,0.16666666666666666,0.0,0.0,0.0,0.0,0.0,0.0
AlCoCr1.2FeNi2,150.0,DOE/OSTI,13.0176675817482,-17.3112199774908,7.6129,5.34433913939854,0.121146135435844,1.28375801928638,0.455769393988074,,,,,25.664516129032258,7.374015745887959,40.0,20.161290322580644,19.838709677419356,0.773001508295626,0.35909677419354835,0.13006800430550414,0.35645161290322575,7.612903225806451,13.01694200343938,10.372258064516128,4.73771914810563,7.406129032258065,5,0.0,0.0,0.0,0.0,0.0,0.0,0.1935483870967742,0.0,0.0,0.16129032258064516,0.16129032258064516,0.3225806451612903,0.0,0.16129032258064516,0.0,0.0,0.0,0.0,0.0,0.0
AlCoCr1.4FeNi3,157.0,DOE/OSTI,12.4089566433962,-15.9084303817691,7.89204,4.98763573951422,0.120105834486507,1.34382359749559,0.498822242697008,,,,,25.54594594594594,12.64305027411294,50.27027027027027,16.891891891891888,33.37837837837838,1.3066017774016083,0.36145945945945945,0.20879581702400127,0.5567567567567566,7.891891891891891,12.408143917782613,10.557567567567567,6.917549832873259,7.603513513513513,5,0.0,0.0,0.0,0.0,0.0,0.0,0.18918918918918917,0.0,0.0,0.13513513513513511,0.13513513513513511,0.4054054054054054,0.0,0.13513513513513511,0.0,0.0,0.0,0.0,0.0,0.0
AlCoCr1.6FeNi4,88.46,DOE/OSTI,11.8026816042074,-14.7027721514688,8.0931,4.69030758566714,0.118621289110756,1.3919933565215,0.536510274045074,,,,,25.460465116279067,16.46009251962035,57.67441860465116,14.534883720930232,43.13953488372093,1.6943734015345269,0.36316279069767443,0.26580614446605877,0.7011627906976744,8.093023255813954,11.801985661261778,10.691162790697675,8.55831169568999,7.745813953488373,5,0.0,0.0,0.0,0.0,0.0,0.0,0.186046511627907,0.0,0.0,0.11627906976744186,0.11627906976744186,0.46511627906976744,0.0,0.11627906976744186,0.0,0.0,0.0,0.0,0.0,0.0
AlCoCr1.8FeNi5,105.0,DOE/OSTI,11.2517590733679,-13.6848637406224,8.24482,4.438749537332249,0.117077081559758,1.43267409934591,0.571082884236943,,,,,25.39591836734694,19.346243852153975,63.26530612244898,12.755102040816325,50.51020408163266,1.988910318225651,0.3644489795918367,0.3089138419785214,0.8102040816326531,8.244897959183673,11.251168071098439,10.79204081632653,9.81564203561991,7.8532653061224496,5,0.0,0.0,0.0,0.0,0.0,0.0,0.18367346938775508,0.0,0.0,0.1020408163265306,0.1020408163265306,0.5102040816326531,0.0,0.1020408163265306,0.0,0.0,0.0,0.0,0.0,0.0
AlCoCr2.0FeNi6,162.0,DOE/OSTI,10.763504626121,-12.8255052392244,8.36362,4.22285687339682,0.115608626280178,1.46791957979523,0.6035885293599901,,,,,25.345454545454544,21.60405532791402,67.63636363636363,11.363636363636363,56.272727272727266,2.220229555236729,0.3654545454545454,0.3426377987861596,0.8954545454545454,8.363636363636363,10.762848508834466,10.870909090909091,10.80569068011759,7.9372727272727275,5,0.0,0.0,0.0,0.0,0.0,0.0,0.18181818181818182,0.0,0.0,0.09090909090909091,0.09090909090909091,0.5454545454545454,0.0,0.09090909090909091,0.0,0.0,0.0,0.0,0.0,0.0
AlCoCr2.2FeNi7,102.0,DOE/OSTI,10.3329113617535,-12.0943600488463,8.45908,4.03513264210771,0.114255067042195,1.49895471001158,0.634610236634562,,,,,25.30491803278689,23.418317332170776,71.14754098360656,10.245901639344263,60.9016393442623,2.4067115833117385,0.3662622950819673,0.3697373923711096,0.9639344262295083,8.459016393442624,10.33221762229489,10.934262295081968,11.604276697754306,8.004754098360657,5,0.0,0.0,0.0,0.0,0.0,0.0,0.18032786885245905,0.0,0.0,0.0819672131147541,0.0819672131147541,0.5737704918032788,0.0,0.0819672131147541,0.0,0.0,0.0,0.0,0.0,0.0
Al0.5CrFeMnNi,117.0,DOE/OSTI,13.1458965663609,-13.166156426008,7.22215,5.1314184043135205,0.138803724733884,1.7095115899606002,0.499246875881975,,,,,25.622222222222216,4.875537323980903,28.444444444444443,15.888888888888888,12.555555555555555,0.49002601908065924,0.3446666666666667,0.08749574945584215,0.2455555555555555,7.222222222222222,13.14521343892854,10.443111111111111,3.7527828291766316,7.228888888888889,5,0.0,0.0,0.0,0.0,0.0,0.0,0.2222222222222222,0.0,0.0,0.2222222222222222,0.0,0.2222222222222222,0.0,0.1111111111111111,0.2222222222222222,0.0,0.0,0.0,0.0,0.0
Al0.6CrFeMnNi,136.0,DOE/OSTI,13.2422619343463,-14.542946176582,7.13038,5.31286540059401,0.138278049929954,1.54360501503214,0.469142251009766,,,,,25.686956521739138,3.529128051163956,27.826086956521742,18.652173913043477,9.173913043478265,0.3571428571428572,0.34417391304347833,0.07246958817207304,0.20521739130434785,7.130434782608697,13.241589181517465,10.333391304347826,3.4386025802793747,7.130434782608696,5,0.0,0.0,0.0,0.0,0.0,0.0,0.2173913043478261,0.0,0.0,0.2173913043478261,0.0,0.2173913043478261,0.0,0.13043478260869565,0.2173913043478261,0.0,0.0,0.0,0.0,0.0
Al0.7CrFeMnNi,174.0,DOE/OSTI,13.3089322591623,-15.793353982918,7.04269,5.469725412572799,0.137733418000575,1.41493058242702,0.444848535458356,,,,,25.748936170212765,2.2432596085483514,27.23404255319149,21.29787234042553,5.936170212765958,0.23054040654437288,0.34370212765957453,0.05847334982026648,0.16659574468085103,7.042553191489362,13.308089344004216,10.228340425531915,3.138078470224647,7.036170212765958,5,0.0,0.0,0.0,0.0,0.0,0.0,0.2127659574468085,0.0,0.0,0.2127659574468085,0.0,0.2127659574468085,0.0,0.14893617021276595,0.2127659574468085,0.0,0.0,0.0,0.0,0.0
Al0.8CrFeMnNi,232.744,DOE/OSTI,13.3513771035892,-16.9261876349979,6.95824,5.60571270008862,0.137167309731468,1.31214830848782,0.424878143556823,,,,,25.808333333333337,1.0252370999486462,26.666666666666668,23.833333333333336,2.833333333333332,0.10978366160800769,0.34325000000000006,0.045749468727941396,0.12958333333333327,6.958333333333334,13.350675322473435,10.127666666666666,2.8504227829686366,6.945833333333334,5,0.0,0.0,0.0,0.0,0.0,0.0,0.20833333333333334,0.0,0.0,0.20833333333333334,0.0,0.20833333333333334,0.0,0.16666666666666669,0.20833333333333334,0.0,0.0,0.0,0.0,0.0
FeMnNi,182.0,DOE/OSTI,9.13436260647717,-4.137695022636,8.33325,3.92852306290571,0.154343720312813,3.72197111312371,0.591860877436693,,,,,41.888888888888886,0.41573970964154944,42.33333333333333,41.33333333333333,1.0,0.02387267904509284,0.5877777777777777,0.05144816401240101,0.12,8.333333333333332,9.133862567986663,18.83111111111111,0.5323625423930666,7.996666666666666,3,0.0,0.0,0.0,0.0,0.0,0.0,0.0,0.0,0.0,0.3333333333333333,0.0,0.3333333333333333,0.0,0.0,0.3333333333333333,0.0,0.0,0.0,0.0,0.0
CoMnNi,190.0,DOE/OSTI,9.13436260647717,-5.97765822282,8.66658,3.73466394612726,0.16309424882564,2.55442118388561,0.654900300420314,,,,,41.77777777777778,0.4157397096415489,42.33333333333333,41.33333333333333,1.0,0.023936170212765957,0.5933333333333333,0.05436502143433363,0.12,8.666666666666666,9.133862567986663,19.173333333333332,0.6089882319607384,8.34,3,0.0,0.0,0.0,0.0,0.0,0.0,0.0,0.0,0.0,0.0,0.3333333333333333,0.3333333333333333,0.0,0.0,0.3333333333333333,0.0,0.0,0.0,0.0,0.0
CoFeNi,161.0,DOE/OSTI,9.13436260647717,-1.0128686312124,8.99991,0.3276454648614,0.0329981514633773,15.9532296351619,85.0883154613009,,,,,41.666666666666664,0.2721655269759106,42.0,41.33333333333333,0.6666666666666714,0.016000000000000115,0.6244444444444444,0.010999438818457384,0.026666666666666616,9.0,9.133862567986663,19.274444444444445,0.46626437686767525,8.559999999999999,3,0.0,0.0,0.0,0.0,0.0,0.0,0.0,0.0,0.0,0.3333333333333333,0.3333333333333333,0.3333333333333333,0.0,0.0,0.0,0.0,0.0,0.0,0.0,0.0
CoCrNi,226.0,DOE/OSTI,9.13436260647717,-5.0234550849468,8.33325,0.16455908117517,0.111454466038826,3.4402698814012203,337.314134786592,,,,,41.888888888888886,0.5665577237325324,42.666666666666664,41.33333333333333,1.3333333333333357,0.03183023872679051,0.6055555555555555,0.037151674438445546,0.08333333333333337,8.333333333333332,9.133862567986663,18.846666666666664,1.0705865474381577,8.333333333333332,3,0.0,0.0,0.0,0.0,0.0,0.0,0.3333333333333333,0.0,0.0,0.0,0.3333333333333333,0.3333333333333333,0.0,0.0,0.0,0.0,0.0,0.0,0.0,0.0
Co4Ni4Cr,223.0,DOE/OSTI,8.02315106397808,-2.3618293059152,9.11102,0.205287900826763,0.112243661043483,6.100963849937459,190.378658253637,,,,,41.629629629629626,19.38081299142285,55.55555555555555,14.222222222222221,41.33333333333333,0.9928825622775801,0.6229629629629629,0.3101271919252934,0.6644444444444444,9.11111111111111,8.022701741883754,19.351111111111113,9.597894830908764,8.714444444444444,3,0.0,0.0,0.0,0.0,0.0,0.0,0.1111111111111111,0.0,0.0,0.0,0.4444444444444444,0.4444444444444444,0.0,0.0,0.0,0.0,0.0,0.0,0.0,0.0
Co19Ni19Cr1,219.0,DOE/OSTI,6.60682234155718,-0.7608283044608,9.41026,0.226478901907576,0.122117127299326,15.2753331079187,128.8063065896,,,,,41.52991452991453,27.046054773707976,60.8974358974359,3.282051282051282,57.61538461538461,1.3873224943403992,0.6296581196581196,0.4151810376591208,0.8879487179487179,9.410256410256409,6.60647984474209,19.545128205128204,12.877772118155889,8.86102564102564,3,0.0,0.0,0.0,0.0,0.0,0.0,0.02564102564102564,0.0,0.0,0.0,0.48717948717948717,0.48717948717948717,0.0,0.0,0.0,0.0,0.0,0.0,0.0,0.0
CoFeMnNi,186.0,DOE/OSTI,11.5262926432879,-3.80525,8.5,3.5512495217343503,0.142894191624432,5.16907388365308,0.913960160556606,,,,,31.375,0.2795084971874737,31.75,31.0,0.75,0.02390438247011952,0.448125,0.03572354790610808,0.08999999999999997,8.5,11.52565131835077,14.275625,0.4349043537089506,8.2225,4,0.0,0.0,0.0,0.0,0.0,0.0,0.0,0.0,0.0,0.25,0.25,0.25,0.0,0.0,0.25,0.0,0.0,0.0,0.0,0.0
CoCr4Ni4,240.0,DOE/OSTI,8.02315106397808,-6.1703457270368,8.11103,0.143570785093206,0.121573430942418,2.51384135707947,389.235836901607,,,,,41.96296296296296,19.864631044383692,56.888888888888886,13.888888888888888,43.0,1.024713150926743,0.5985185185185186,0.2792189773482194,0.6399999999999999,8.11111111111111,8.022701741883754,18.58111111111111,8.594998976579776,8.144444444444446,3,0.0,0.0,0.0,0.0,0.0,0.0,0.4444444444444444,0.0,0.0,0.0,0.1111111111111111,0.4444444444444444,0.0,0.0,0.0,0.0,0.0,0.0,0.0,0.0
CoCrFeMnNi,202.0,DOE/OSTI,13.3816113591719,-4.09696,8.0,3.269463576718,0.138361844451423,5.883132464105199,1.25185897005807,,,,,25.200000000000003,0.2828427124746195,25.6,24.8,0.8000000000000007,0.03174603174603177,0.3532,0.027672368890284748,0.07199999999999995,8.0,13.380866803977112,11.2164,0.5132911844167988,8.016000000000002,5,0.0,0.0,0.0,0.0,0.0,0.0,0.2,0.0,0.0,0.2,0.2,0.2,0.0,0.0,0.2,0.0,0.0,0.0,0.0,0.0
CoCrFeNi2.1Nb0,27.0,DOE/OSTI,11.0061902267445,-3.69140220549119,8.62744,0.268735802503741,0.0932931150437158,5.48832110599641,152.400346985629,,,,,25.07450980392157,16.151600132841672,51.05882352941177,0.0,51.05882352941177,2.036284016265249,0.36788235294117644,0.24997329807420657,0.7864705882352941,8.627450980392158,11.005548812696356,11.373686274509804,7.676123365197042,8.366862745098041,5,0.0,0.0,0.0,0.0,0.0,0.0,0.19607843137254904,0.0,0.0,0.19607843137254904,0.19607843137254904,0.411764705882353,0.0,0.0,0.0,0.0,0.0,0.0,0.0,0.0
CoCrFeNi2.1Nb0.2,47.8,DOE/OSTI,11.92689583222,-6.51621547702239,8.49063999999999,2.78559094295328,0.102258144780052,3.43203301689594,1.53706680244111,,,,,25.230188679245284,13.901091899508327,49.132075471698116,5.5094339622641515,43.62264150943396,1.7289859407717618,0.3660754716981132,0.2233685092443344,0.6964150943396227,8.49056603773585,11.926143276728778,11.645698113207548,6.416994313978461,8.374528301886793,5,0.0,0.0,0.0,0.03773584905660378,0.0,0.0,0.18867924528301888,0.0,0.0,0.18867924528301888,0.18867924528301888,0.39622641509433965,0.0,0.0,0.0,0.0,0.0,0.0,0.0,0.0
CoCrFeNi2.1Nb0.4,53.0,DOE/OSTI,12.3728386882638,-8.9274214764864,8.36371,3.76874766137032,0.109252928746169,2.64283364912327,0.871114476045088,,,,,25.374545454545455,11.983115393980587,47.345454545454544,10.618181818181819,36.72727272727273,1.4474061335626254,0.3644,0.20004186008214372,0.6129090909090908,8.363636363636363,12.372082108207104,11.897927272727275,5.428053513015995,8.381636363636364,5,0.0,0.0,0.0,0.07272727272727274,0.0,0.0,0.18181818181818182,0.0,0.0,0.18181818181818182,0.18181818181818182,0.38181818181818183,0.0,0.0,0.0,0.0,0.0,0.0,0.0,0.0
Fe20Co23Ni17Cr20Mn20,401.0,DOE/OSTI,13.3440546926373,-3.94948719999999,7.97,3.2634292019683,0.137581357748788,6.08973341602666,1.25296639303673,,,,,25.206,2.4403573508812184,28.75,21.080000000000002,7.669999999999998,0.304292628739189,0.35302,0.043736136089051116,0.12239999999999995,7.9700000000000015,13.343312227102052,11.217839999999999,1.2425854636201088,8.0157,5,0.0,0.0,0.0,0.0,0.0,0.0,0.2,0.0,0.0,0.2,0.23,0.17,0.0,0.0,0.2,0.0,0.0,0.0,0.0,0.0
Fe20Co27Ni13Cr20Mn20,401.0,DOE/OSTI,13.1735297858071,-3.7504152,7.93,3.25533011667954,0.136725381696303,6.33664446901669,1.24311722882593,,,,,25.214000000000006,5.581181236978423,33.75,16.12,17.63,0.6992147219798522,0.35278000000000004,0.0863967684580853,0.2593000000000001,7.930000000000001,13.172796808307488,11.21976,2.669284436398639,8.015300000000002,5,0.0,0.0,0.0,0.0,0.0,0.0,0.2,0.0,0.0,0.2,0.27,0.13,0.0,0.0,0.2,0.0,0.0,0.0,0.0,0.0
Fe20Co30Ni10Cr20Mn20,401.0,DOE/OSTI,12.946558646037,-3.59928,7.9,3.24921565028697,0.136224080103335,6.49327856344216,1.22630153010715,,,,,25.220000000000006,7.941385269586157,37.5,12.4,25.1,0.9952418715305311,0.3526,0.1210150403875485,0.37299999999999994,7.9,12.945838297251267,11.2212,3.770426999691148,8.015,5,0.0,0.0,0.0,0.0,0.0,0.0,0.2,0.0,0.0,0.2,0.3,0.1,0.0,0.0,0.2,0.0,0.0,0.0,0.0,0.0
