Repository: keisuke58/AI_metallugy_HEA

File: data_collection/processed_data/data_preprocessed.csv (part 2 of 4)
alloy_name,elastic_modulus,source,mixing_entropy,mixing_enthalpy,valence_electron,diff_in_atomic_radii,diff_electronegativity,omega,lambda,phases,density,hardness,yield_strength,mean_atomic_radius,std_atomic_radius,max_atomic_radius,min_atomic_radius,delta_r,radius_range_ratio,mean_electronegativity,std_electronegativity,delta_chi,vec,mixing_entropy_calc,mean_atomic_mass,std_atomic_mass,estimated_density,num_elements,comp_Ti,comp_Zr,comp_Hf,comp_Nb,comp_Ta,comp_V,comp_Cr,comp_Mo,comp_W,comp_Fe,comp_Co,comp_Ni,comp_Cu,comp_Al,comp_Mn,comp_Si,comp_Sn,comp_Re,comp_Ru,comp_Pd
CoCrFeNiV,233.7,DOE/OSTI,13.3816113591719,-8.85664,7.6,2.21355874657846,0.115134703716994,2.92210549019023,2.73102897456804,,,,,25.48,0.7110555533852471,26.8,24.8,2.0,0.07849293563579278,0.3564,0.023026940743398807,0.055999999999999994,7.6,13.380866803977112,11.0564,0.6625374253579944,7.796000000000001,5,0.0,0.0,0.0,0.0,0.0,0.2,0.2,0.0,0.0,0.2,0.2,0.2,0.0,0.0,0.0,0.0,0.0,0.0,0.0,0.0
CoCrFeNiVAl0.5,209.0,DOE/OSTI,14.698050513986,-15.8988303685319,7.18188999999999,4.42849600229513,0.12041311616869,1.70386156517886,0.749457865226369,,,,,21.46969696969697,3.8334531062855053,24.363636363636363,13.0,11.363636363636363,0.529287226534933,0.29439393939393943,0.06890408686289623,0.2009090909090909,7.181818181818182,14.697168880613486,8.784848484848487,2.8846946101055626,7.332727272727273,6,0.0,0.0,0.0,0.0,0.0,0.18181818181818182,0.18181818181818182,0.0,0.0,0.18181818181818182,0.18181818181818182,0.18181818181818182,0.0,0.09090909090909091,0.0,0.0,0.0,0.0,0.0,0.0
CoCrFeNiVAl1,330.0,DOE/OSTI,14.897648787046,-20.5687116126716,6.83347,5.3344089855178005,0.123109133156994,1.28001803819107,0.523534266082554,,,,,21.666666666666668,1.1097213530798988,23.833333333333332,20.666666666666664,3.166666666666668,0.1461538461538462,0.2922222222222222,0.020517983680688214,0.04999999999999999,6.833333333333333,14.896688227162047,8.4275,1.8287469779221124,6.946666666666667,6,0.0,0.0,0.0,0.0,0.0,0.16666666666666666,0.16666666666666666,0.0,0.0,0.16666666666666666,0.16666666666666666,0.16666666666666666,0.0,0.16666666666666666,0.0,0.0,0.0,0.0,0.0,0.0
CoCrFeNiVAl1.5,330.0,DOE/OSTI,14.7851967235,-23.668429105166,6.53860999999999,5.9454985282609,0.124302799740148,1.0639216504639302,0.418264066498749,,,,,21.833333333333332,5.018784569353736,33.0,19.076923076923077,13.923076923076923,0.6376981796829125,0.2903846153846154,0.03973221508030201,0.12076923076923085,6.538461538461538,14.784231704418767,8.125128205128206,0.9683327816759982,6.620000000000001,6,0.0,0.0,0.0,0.0,0.0,0.15384615384615385,0.15384615384615385,0.0,0.0,0.15384615384615385,0.15384615384615385,0.15384615384615385,0.0,0.23076923076923078,0.0,0.0,0.0,0.0,0.0,0.0
CoCrFeNiVAl2,466.0,DOE/OSTI,14.5326873029392,-25.7037968713703,6.28580999999999,6.389872941015421,0.124556990966063,0.931853130707913,0.355927450635832,,,,,21.97619047619047,8.456538213048695,40.857142857142854,17.71428571428571,23.142857142857142,1.0530877573131097,0.2888095238095238,0.07801716480708044,0.2271428571428572,6.285714285714285,14.531775362338621,7.865952380952379,0.43770382359331567,6.34,6,0.0,0.0,0.0,0.0,0.0,0.14285714285714285,0.14285714285714285,0.0,0.0,0.14285714285714285,0.14285714285714285,0.14285714285714285,0.0,0.2857142857142857,0.0,0.0,0.0,0.0,0.0,0.0
TaNbHfZrTi,49.88,DOE/OSTI,13.3816113591719,2.63808,4.4,4.99441745961379,0.118253963992755,12.797870215911,0.5364617132909539,,,,,30.32,1.2936769303036972,32.0,29.200000000000003,2.799999999999997,0.09234828496042206,0.29080000000000006,0.023650792798551194,0.06000000000000005,4.3999999999999995,13.380866803977112,23.6576,10.539913198883564,9.918000000000001,5,0.2,0.2,0.2,0.2,0.2,0.0,0.0,0.0,0.0,0.0,0.0,0.0,0.0,0.0,0.0,0.0,0.0,0.0,0.0,0.0
TiTa,111.35,DOE/OSTI,5.76314632164397,1.38,4.5,1.10650069156292,0.02,10.92283275671,4.7071308024479,,,,,73.25,0.25,73.5,73.0,0.5,0.006825938566552901,0.76,0.010000000000000009,0.020000000000000018,4.5,5.762825659175385,57.205,33.269999999999996,10.594999999999999,2,0.5,0.0,0.0,0.0,0.5,0.0,0.0,0.0,0.0,0.0,0.0,0.0,0.0,0.0,0.0,0.0,0.0,0.0,0.0,0.0
MoZr,170.18,DOE/OSTI,5.76314632164397,-5.9,5.0,8.09170600134862,0.415,2.45373280677452,0.0880196132679309,,,,,74.75,5.25,80.0,69.5,10.5,0.14046822742474915,0.8725,0.20750000000000002,0.41500000000000004,5.0,5.762825659175385,46.79,1.1799999999999997,8.370000000000001,2,0.0,0.5,0.0,0.0,0.0,0.0,0.0,0.5,0.0,0.0,0.0,0.0,0.0,0.0,0.0,0.0,0.0,0.0,0.0,0.0
MoW,278.54,DOE/OSTI,2.88157316082198,-0.22,6.0,0.14652014652014,0.0999999999999998,43.1646561431312,134.225478814324,,,,,69.5,0.0,69.5,69.5,0.0,0.0,1.13,0.04999999999999993,0.09999999999999987,6.0,5.762825659175385,69.945,21.975,14.735,2,0.0,0.0,0.0,0.0,0.0,0.0,0.0,0.5,0.5,0.0,0.0,0.0,0.0,0.0,0.0,0.0,0.0,0.0,0.0,0.0
WTa,228.93,DOE/OSTI,2.88157316082198,-7.29,5.5,2.25241329996425,0.429999999999999,1.38050675777377,0.5679805766163,,,,,71.25,1.75,73.0,69.5,3.5,0.04912280701754386,0.965,0.21499999999999997,0.42999999999999994,5.5,5.762825659175385,91.19749999999999,0.7225000000000037,17.95,2,0.0,0.0,0.0,0.0,0.5,0.0,0.0,0.0,0.5,0.0,0.0,0.0,0.0,0.0,0.0,0.0,0.0,0.0,0.0,0.0
WZr,184.15,DOE/OSTI,2.88157316082198,-8.9,5.0,7.94612794612795,0.514999999999999,0.942662950307103,0.0456371529271305,,,,,74.75,5.25,80.0,69.5,10.5,0.14046822742474915,0.9225,0.25749999999999995,0.5149999999999999,5.0,5.762825659175385,68.765,23.155,12.885,2,0.0,0.5,0.0,0.0,0.0,0.0,0.0,0.0,0.5,0.0,0.0,0.0,0.0,0.0,0.0,0.0,0.0,0.0,0.0,0.0
MoTi,149.76,DOE/OSTI,5.76314632164397,-3.5,5.0,3.5044247787610496,0.31,3.98233410825598,0.469273641599533,,,,,71.5,2.0,73.5,69.5,4.0,0.055944055944055944,0.925,0.15500000000000003,0.31000000000000005,5.0,5.762825659175385,35.9525,12.0175,7.380000000000001,2,0.5,0.0,0.0,0.0,0.0,0.0,0.0,0.5,0.0,0.0,0.0,0.0,0.0,0.0,0.0,0.0,0.0,0.0,0.0,0.0
TaZr,148.78,DOE/OSTI,5.76314632164397,2.73,4.5,5.70392350807781,0.0849999999999999,5.7188144268621,0.177138213548148,,,,,76.5,3.5,80.0,73.0,7.0,0.0915032679738562,0.7075,0.04249999999999998,0.08499999999999996,4.5,5.762825659175385,68.04249999999999,22.432499999999997,11.584999999999999,2,0.0,0.5,0.0,0.0,0.5,0.0,0.0,0.0,0.0,0.0,0.0,0.0,0.0,0.0,0.0,0.0,0.0,0.0,0.0,0.0
TiZr,87.67,DOE/OSTI,5.76314632164397,-0.222,4.0,4.60032626427406,0.104999999999999,52.8158612224534,0.272321780863366,,,,,76.75,3.25,80.0,73.5,6.5,0.08469055374592833,0.7175,0.05249999999999999,0.10499999999999998,4.0,5.762825659175385,34.7725,10.8375,5.529999999999999,2,0.5,0.5,0.0,0.0,0.0,0.0,0.0,0.0,0.0,0.0,0.0,0.0,0.0,0.0,0.0,0.0,0.0,0.0,0.0,0.0
WTi,187.03,DOE/OSTI,2.88157316082198,-5.6,5.0,3.35807705903145,0.409999999999999,1.45004877985649,0.2555337890879799,,,,,71.5,2.0,73.5,69.5,4.0,0.055944055944055944,0.975,0.20499999999999996,0.4099999999999999,5.0,5.762825659175385,57.9275,33.9925,11.895,2,0.5,0.0,0.0,0.0,0.0,0.0,0.0,0.0,0.5,0.0,0.0,0.0,0.0,0.0,0.0,0.0,0.0,0.0,0.0,0.0
MoTa,225.55,DOE/OSTI,5.76314632164397,-4.8,5.5,2.39885427855351,0.33,3.71362741100933,1.00150221029295,,,,,71.25,1.75,73.0,69.5,3.5,0.04912280701754386,0.915,0.16500000000000004,0.33000000000000007,5.5,5.762825659175385,69.2225,21.252499999999998,13.434999999999999,2,0.0,0.0,0.0,0.0,0.5,0.0,0.0,0.5,0.0,0.0,0.0,0.0,0.0,0.0,0.0,0.0,0.0,0.0,0.0,0.0
MoWZr,169.72,DOE/OSTI,6.08957507098478,-6.675422045112,5.33327999999999,7.76867748218113,0.445942460413896,2.65124181088263,0.100900380663389,,,,,48.666666666666664,3.299831645537222,53.33333333333333,46.33333333333333,7.0,0.14383561643835618,0.65,0.14864823004764063,0.34333333333333327,5.333333333333333,9.133862567986663,41.22222222222222,14.197527519054894,11.996666666666666,3,0.0,0.3333333333333333,0.0,0.0,0.0,0.0,0.0,0.3333333333333333,0.3333333333333333,0.0,0.0,0.0,0.0,0.0,0.0,0.0,0.0,0.0,0.0,0.0
MoTiTa,173.39,DOE/OSTI,9.13436260647717,-3.07549404475199,4.99995,2.90832264921751,0.302139001123655,8.045777520944279,1.07992371127404,,,,,48.0,1.1863420280034809,49.0,46.33333333333333,2.6666666666666714,0.05555555555555566,0.5777777777777778,0.1007135039433303,0.21999999999999997,5.0,9.133862567986663,36.08444444444444,18.340978675235192,10.469999999999999,3,0.3333333333333333,0.0,0.0,0.0,0.3333333333333333,0.0,0.0,0.3333333333333333,0.0,0.0,0.0,0.0,0.0,0.0,0.0,0.0,0.0,0.0,0.0,0.0
WTaZr,200.28,DOE/OSTI,6.08957507098478,-5.982102578376,4.99994999999999,6.80275163320386,0.450848792834138,3.09220946714766,0.131588446020702,,,,,49.444444444444436,2.910177967490843,53.33333333333333,46.33333333333333,7.0,0.1415730337078652,0.5766666666666667,0.15028368236500322,0.34333333333333327,5.0,9.133862567986663,50.66777777777778,14.332165930064917,14.139999999999997,3,0.0,0.3333333333333333,0.0,0.0,0.3333333333333333,0.0,0.0,0.0,0.3333333333333333,0.0,0.0,0.0,0.0,0.0,0.0,0.0,0.0,0.0,0.0,0.0
TiTaZr,122.64,DOE/OSTI,9.13436260647717,1.72796544017279,4.33329,5.015858481784,0.0910428800071702,12.9669071422707,0.363067770471811,,,,,50.333333333333336,2.125680718856553,53.33333333333333,48.666666666666664,4.666666666666664,0.09271523178807942,0.4855555555555555,0.030347778408328124,0.06999999999999995,4.333333333333333,9.133862567986663,35.559999999999995,18.472863581180068,9.236666666666665,3,0.3333333333333333,0.3333333333333333,0.0,0.0,0.3333333333333333,0.0,0.0,0.0,0.0,0.0,0.0,0.0,0.0,0.0,0.0,0.0,0.0,0.0,0.0,0.0
MoTiZr,138.74,DOE/OSTI,9.13436260647717,-4.2763589159832,4.66662,6.67194658804405,0.352355380262598,4.959062962650529,0.205198001142402,,,,,49.55555555555555,2.8846122190549264,53.33333333333333,46.33333333333333,7.0,0.14125560538116594,0.5588888888888889,0.11745238068423755,0.2766666666666666,4.666666666666666,9.133862567986663,26.114444444444445,7.211295837387409,7.093333333333333,3,0.3333333333333333,0.3333333333333333,0.0,0.0,0.0,0.0,0.0,0.3333333333333333,0.0,0.0,0.0,0.0,0.0,0.0,0.0,0.0,0.0,0.0,0.0,0.0
MoWTa,300.38,DOE/OSTI,6.08957507098478,-5.47100168943599,5.66661,2.21283344976227,0.36745186351412,3.66602516206319,1.24362525603583,,,,,47.11111111111111,1.0999438818457417,48.666666666666664,46.33333333333333,2.3333333333333357,0.049528301886792504,0.668888888888889,0.1224845669290726,0.2866666666666666,5.666666666666666,9.133862567986663,51.19222222222222,13.590784005219978,15.373333333333331,3,0.0,0.0,0.0,0.0,0.3333333333333333,0.0,0.0,0.3333333333333333,0.3333333333333333,0.0,0.0,0.0,0.0,0.0,0.0,0.0,0.0,0.0,0.0,0.0
MoWTi,201.33,DOE/OSTI,6.08957507098478,-4.14213937819199,5.33327999999999,3.2744627497963705,0.349092320167602,4.1810708750039804,0.5679457842248851,,,,,47.22222222222222,1.2570787221094202,49.0,46.33333333333333,2.6666666666666714,0.05647058823529422,0.6733333333333333,0.11636468854743152,0.2733333333333333,5.333333333333333,9.133862567986663,36.40555555555555,18.765931766414596,11.336666666666666,3,0.3333333333333333,0.0,0.0,0.0,0.0,0.0,0.0,0.3333333333333333,0.3333333333333333,0.0,0.0,0.0,0.0,0.0,0.0,0.0,0.0,0.0,0.0,0.0
WTiTa,195.83,DOE/OSTI,6.08957507098478,-5.11545324495599,4.99994999999999,2.7799258774797297,0.396314390351902,3.5418825354810903,0.78798972800809,,,,,48.0,1.1863420280034809,49.0,46.33333333333333,2.6666666666666714,0.05555555555555566,0.6,0.13210545731290532,0.2866666666666666,5.0,9.133862567986663,45.851111111111116,21.142222514189616,13.479999999999999,3,0.3333333333333333,0.0,0.0,0.0,0.3333333333333333,0.0,0.0,0.0,0.3333333333333333,0.0,0.0,0.0,0.0,0.0,0.0,0.0,0.0,0.0,0.0,0.0
WTiZr,134.9,DOE/OSTI,6.08957507098478,-6.54298024954319,4.66662,6.56278824843633,0.444394997721621,2.40863675029525,0.141387236239596,,,,,49.55555555555555,2.8846122190549264,53.33333333333333,46.33333333333333,7.0,0.14125560538116594,0.581111111111111,0.14813240657109167,0.34333333333333327,4.666666666666666,9.133862567986663,35.88111111111111,18.90376139983068,10.103333333333332,3,0.3333333333333333,0.3333333333333333,0.0,0.0,0.0,0.0,0.0,0.0,0.3333333333333333,0.0,0.0,0.0,0.0,0.0,0.0,0.0,0.0,0.0,0.0,0.0
MoTaZr,200.97,DOE/OSTI,9.13436260647717,-3.54215137813199,4.99995,6.90043611703637,0.357986415943398,7.14653545941838,0.191833817148677,,,,,49.444444444444436,2.910177967490843,53.33333333333333,46.33333333333333,7.0,0.1415730337078652,0.5544444444444444,0.11932940196296762,0.2766666666666666,5.0,9.133862567986663,40.901111111111106,13.7438881590471,11.129999999999999,3,0.0,0.3333333333333333,0.0,0.0,0.3333333333333333,0.0,0.0,0.3333333333333333,0.0,0.0,0.0,0.0,0.0,0.0,0.0,0.0,0.0,0.0,0.0,0.0
MoWTaZr,221.52,DOE/OSTI,8.64471948246596,-6.095,5.25,6.75838206039352,0.432572248300789,4.25818032259777,0.18926287214105,,,,,36.5,2.143303524935281,40.0,34.75,5.25,0.14383561643835616,0.459375,0.10814306207519739,0.25749999999999995,5.25,11.52565131835077,34.496874999999996,11.11264726772496,13.16,4,0.0,0.25,0.0,0.0,0.25,0.0,0.0,0.25,0.25,0.0,0.0,0.0,0.0,0.0,0.0,0.0,0.0,0.0,0.0,0.0
MoWTiZr,172.58,DOE/OSTI,8.64471948246596,-6.0855,5.0,6.728147368710951,0.425051467471881,3.78574930914005,0.190967698628565,,,,,36.5625,2.1460355891736747,40.0,34.75,5.25,0.14358974358974358,0.461875,0.10626286686797039,0.25749999999999995,5.0,11.52565131835077,26.179375,12.343542893832183,10.1325,4,0.25,0.25,0.0,0.0,0.0,0.0,0.0,0.25,0.25,0.0,0.0,0.0,0.0,0.0,0.0,0.0,0.0,0.0,0.0,0.0
MoWTiTa,199.23,DOE/OSTI,8.64471948246596,-5.0075,5.25,2.9935495533847503,0.376961536499415,5.10224032559723,0.964668288006082,,,,,35.6875,0.9416574483324602,36.75,34.75,2.0,0.05604203152364273,0.4725,0.09424038412485382,0.21499999999999997,5.25,11.52565131835077,31.787499999999998,14.452280637498014,12.665,4,0.25,0.0,0.0,0.0,0.25,0.0,0.0,0.25,0.25,0.0,0.0,0.0,0.0,0.0,0.0,0.0,0.0,0.0,0.0,0.0
MoTaTiZr,161.75,DOE/OSTI,11.5262926432879,-2.578,4.75,5.98019552488699,0.314592991021732,11.4625805912449,0.322298937990175,,,,,37.0,1.8957188610128877,40.0,34.75,5.25,0.14189189189189189,0.408125,0.07864824775543319,0.20750000000000002,4.75,11.52565131835077,25.99875,12.054674469370791,9.482499999999998,4,0.25,0.25,0.0,0.0,0.25,0.0,0.0,0.25,0.0,0.0,0.0,0.0,0.0,0.0,0.0,0.0,0.0,0.0,0.0,0.0
WTiTaZr,168.65,DOE/OSTI,8.64471948246596,-4.4755,4.75,5.89768734250022,0.399022242487809,5.3378800781576805,0.248534918462931,,,,,37.0,1.8957188610128877,40.0,34.75,5.25,0.14189189189189189,0.420625,0.09975556062195227,0.25749999999999995,4.75,11.52565131835077,31.4925,14.619608942273386,11.739999999999998,4,0.25,0.25,0.0,0.0,0.25,0.0,0.0,0.0,0.25,0.0,0.0,0.0,0.0,0.0,0.0,0.0,0.0,0.0,0.0,0.0
MoTaTiWZr,157.56,DOE/OSTI,10.7052890873375,-5.17151999999999,5.0,6.05573898982993,0.404791304254426,5.7754309281742495,0.291920169860888,,,,,29.24,1.535708305636197,32.0,27.8,4.199999999999999,0.14363885088919287,0.3556,0.08095826085088537,0.20599999999999996,5.0,13.380866803977112,23.9928,10.7332569222953,11.436000000000002,5,0.2,0.2,0.0,0.0,0.2,0.0,0.0,0.2,0.2,0.0,0.0,0.0,0.0,0.0,0.0,0.0,0.0,0.0,0.0,0.0
CoFeNiSi0.25,194.0,Gorsse,,,,,,,,FCC,7.7,149.0,196.0,30.98076923076923,12.95889895516504,38.769230769230774,8.538461538461538,30.230769230769234,0.9757914338919926,0.46884615384615386,0.18651387625456442,0.44153846153846155,8.615384615384617,10.685926202534507,13.884038461538463,6.778688091446918,8.080769230769231,4,0.0,0.0,0.0,0.0,0.0,0.0,0.0,0.0,0.0,0.3076923076923077,0.3076923076923077,0.3076923076923077,0.0,0.0,0.0,0.07692307692307693,0.0,0.0,0.0,0.0
Al0.25CoFeNi,196.0,Gorsse,,,,,,,,FCC,7.9,138.0,158.0,31.596153846153847,11.8931852348135,38.769230769230774,11.0,27.769230769230774,0.8788800973828363,0.46326923076923077,0.1961631785110302,0.4638461538461539,8.538461538461538,10.685926202534507,13.86269230769231,6.815605081952453,8.10923076923077,4,0.0,0.0,0.0,0.0,0.0,0.0,0.0,0.0,0.0,0.3076923076923077,0.3076923076923077,0.3076923076923077,0.0,0.07692307692307693,0.0,0.0,0.0,0.0,0.0,0.0
Al0.5CoFeNi,187.0,Gorsse,,,,,,,,FCC + BCC,7.4,212.0,346.0,31.89285714285714,6.621991037907138,36.0,20.428571428571427,15.571428571428573,0.48824188129899226,0.45892857142857135,0.1324239288753188,0.3157142857142857,8.142857142857142,11.238732128524116,13.354285714285712,5.495737123499653,7.722857142857142,4,0.0,0.0,0.0,0.0,0.0,0.0,0.0,0.0,0.0,0.2857142857142857,0.2857142857142857,0.2857142857142857,0.0,0.14285714285714285,0.0,0.0,0.0,0.0,0.0,0.0
Al0.75CoFeNi,179.0,Gorsse,,,,,,,,FCC + BCC,7.0,385.0,794.0,32.15,2.058248986126044,33.6,28.6,5.0,0.15552099533437014,0.4551666666666666,0.07726056202516546,0.18733333333333324,7.799999999999999,11.467435803685827,12.913666666666666,4.35233162288394,7.388,4,0.0,0.0,0.0,0.0,0.0,0.0,0.0,0.0,0.0,0.26666666666666666,0.26666666666666666,0.26666666666666666,0.0,0.2,0.0,0.0,0.0,0.0,0.0,0.0
CoCrFeNi,225.0,Gorsse,,,,,,,,FCC,8.2,,148.0,31.4375,0.369754986443726,32.0,31.0,1.0,0.03180914512922465,0.455,0.024173849507267146,0.0625,8.25,11.52565131835077,14.091875,0.6993666219337321,8.217500000000001,4,0.0,0.0,0.0,0.0,0.0,0.0,0.25,0.0,0.0,0.25,0.25,0.25,0.0,0.0,0.0,0.0,0.0,0.0,0.0,0.0
CoCrFeNiTi,135.0,Gorsse,,,,,,,,FCC,7.2,,,26.0,1.720465053408526,29.400000000000002,24.8,4.600000000000001,0.176923076923077,0.3528,0.02830123672209395,0.07399999999999995,7.3999999999999995,13.380866803977112,10.9336,0.8441292791983941,7.482000000000001,5,0.2,0.0,0.0,0.0,0.0,0.0,0.2,0.0,0.0,0.2,0.2,0.2,0.0,0.0,0.0,0.0,0.0,0.0,0.0,0.0
Co1.5CrFeNi1.5Ti0.5,211.0,Gorsse,,,,,,,,FCC,7.8,509.0,,25.49090909090909,7.771233242909548,34.090909090909086,13.363636363636363,20.727272727272723,0.8131241084165477,0.36163636363636364,0.14264143336491222,0.38090909090909086,8.09090909090909,12.858421475807333,11.207818181818181,4.424310549081149,8.008181818181818,5,0.09090909090909091,0.0,0.0,0.0,0.0,0.0,0.18181818181818182,0.0,0.0,0.18181818181818182,0.2727272727272727,0.2727272727272727,0.0,0.0,0.0,0.0,0.0,0.0,0.0,0.0
Al0.25CoCrFeNi,216.0,Gorsse,,,,,,,,FCC,7.7,110.0,,25.352941176470587,8.476305260256494,30.11764705882353,8.411764705882353,21.705882352941174,0.8561484918793503,0.3615294117647059,0.13495486878581497,0.35470588235294115,7.9411764705882355,12.707663913447359,10.927764705882353,4.70731422921767,7.892941176470589,5,0.0,0.0,0.0,0.0,0.0,0.0,0.23529411764705882,0.0,0.0,0.23529411764705882,0.23529411764705882,0.23529411764705882,0.0,0.058823529411764705,0.0,0.0,0.0,0.0,0.0,0.0
Al0.375CoCrFeNi,211.0,Gorsse,,,,,,,,FCC,7.5,131.0,,25.445714285714285,6.601214483188772,29.257142857142856,12.257142857142858,17.0,0.6680889288120369,0.3604,0.11294348957215149,0.29857142857142854,7.8,12.969653755085927,10.769714285714286,4.267072018159907,7.744571428571429,5,0.0,0.0,0.0,0.0,0.0,0.0,0.22857142857142856,0.0,0.0,0.22857142857142856,0.22857142857142856,0.22857142857142856,0.0,0.08571428571428572,0.0,0.0,0.0,0.0,0.0,0.0
Al0.5CoCrFeNi,208.0,Gorsse,,,,,,,,FCC + BCC,7.3,159.0,,25.533333333333335,4.8311744859382015,28.444444444444443,15.888888888888888,12.555555555555555,0.4917319408181027,0.35933333333333334,0.09224658312786133,0.2455555555555555,7.666666666666667,13.14521343892854,10.620444444444445,3.851678845117532,7.604444444444445,5,0.0,0.0,0.0,0.0,0.0,0.0,0.2222222222222222,0.0,0.0,0.2222222222222222,0.2222222222222222,0.2222222222222222,0.0,0.1111111111111111,0.0,0.0,0.0,0.0,0.0,0.0
Al0.75CoCrFeNi,200.0,Gorsse,,,,,,,,FCC + BCC,7.0,388.0,,25.69473684210526,1.5825922841812854,26.94736842105263,22.57894736842105,4.368421052631579,0.17001229004506352,0.35736842105263156,0.054698367044553706,0.1478947368421052,7.421052631578947,13.332065209759664,10.345473684210527,3.0879974165017248,7.346315789473684,5,0.0,0.0,0.0,0.0,0.0,0.0,0.21052631578947367,0.0,0.0,0.21052631578947367,0.21052631578947367,0.21052631578947367,0.0,0.15789473684210525,0.0,0.0,0.0,0.0,0.0,0.0
Al0.875CoCrFeNi,197.0,Gorsse,,,,,,,,FCC + BCC,6.9,,,25.769230769230766,0.27616229780176965,26.256410256410255,25.435897435897434,0.8205128205128212,0.03184079601990052,0.3564615384615385,0.03812309209936025,0.1028205128205128,7.3076923076923075,13.369637625010132,10.218564102564102,2.7365630296030345,7.227179487179487,5,0.0,0.0,0.0,0.0,0.0,0.0,0.20512820512820512,0.0,0.0,0.20512820512820512,0.20512820512820512,0.20512820512820512,0.0,0.1794871794871795,0.0,0.0,0.0,0.0,0.0,0.0
AlCoCrFeNi,194.0,Gorsse,,,,,,,,BCC,6.7,484.0,,25.840000000000003,1.4051334456200237,28.6,24.8,3.8000000000000007,0.14705882352941177,0.3556,0.024113066996962442,0.05999999999999994,7.200000000000001,13.380866803977112,10.098,2.403669528034168,7.114000000000001,5,0.0,0.0,0.0,0.0,0.0,0.0,0.2,0.0,0.0,0.2,0.2,0.2,0.0,0.2,0.0,0.0,0.0,0.0,0.0,0.0
Al2.5CoCrFeNi,165.0,Gorsse,,,,,,,,BCC,5.6,487.0,,26.47692307692308,14.262990549260136,55.0,19.076923076923077,35.92307692307692,1.3567693201626958,0.3478461538461538,0.13634311052261588,0.3638461538461539,6.230769230769231,12.63214747383609,9.012923076923077,0.7831380360012867,6.095384615384615,5,0.0,0.0,0.0,0.0,0.0,0.0,0.15384615384615385,0.0,0.0,0.15384615384615385,0.15384615384615385,0.15384615384615385,0.0,0.38461538461538464,0.0,0.0,0.0,0.0,0.0,0.0
Al3CoCrFeNi,158.0,Gorsse,,,,,,,,BCC,5.3,506.0,,26.628571428571426,17.329601900817465,61.285714285714285,17.71428571428571,43.57142857142857,1.636266094420601,0.346,0.1724431879235144,0.45285714285714296,6.0,12.263784450108732,8.754571428571428,1.448925682239452,5.852857142857143,5,0.0,0.0,0.0,0.0,0.0,0.0,0.14285714285714285,0.0,0.0,0.14285714285714285,0.14285714285714285,0.14285714285714285,0.0,0.42857142857142855,0.0,0.0,0.0,0.0,0.0,0.0
AlC0.1CoCrFeNi,213.0,Gorsse,,,,,,,,BCC + Im,6.7,,957.0,25.840000000000003,1.4051334456200237,28.6,24.8,3.8000000000000007,0.14705882352941177,0.3556,0.024113066996962442,0.05999999999999994,7.200000000000001,13.380866803977112,10.098,2.403669528034168,7.114000000000001,5,0.0,0.0,0.0,0.0,0.0,0.0,0.2,0.0,0.0,0.2,0.2,0.2,0.0,0.2,0.0,0.0,0.0,0.0,0.0,0.0
AlC0.2CoCrFeNi,151.0,Gorsse,,,,,,,,BCC + Im,6.8,,906.0,25.840000000000003,1.4051334456200237,28.6,24.8,3.8000000000000007,0.14705882352941177,0.3556,0.024113066996962442,0.05999999999999994,7.200000000000001,13.380866803977112,10.098,2.403669528034168,7.114000000000001,5,0.0,0.0,0.0,0.0,0.0,0.0,0.2,0.0,0.0,0.2,0.2,0.2,0.0,0.2,0.0,0.0,0.0,0.0,0.0,0.0
AlC0.3CoCrFeNi,137.0,Gorsse,,,,,,,,BCC + Im,6.8,,867.0,25.840000000000003,1.4051334456200237,28.6,24.8,3.8000000000000007,0.14705882352941177,0.3556,0.024113066996962442,0.05999999999999994,7.200000000000001,13.380866803977112,10.098,2.403669528034168,7.114000000000001,5,0.0,0.0,0.0,0.0,0.0,0.0,0.2,0.0,0.0,0.2,0.2,0.2,0.0,0.2,0.0,0.0,0.0,0.0,0.0,0.0
AlC0.4CoCrFeNi,156.0,Gorsse,,,,,,,,BCC + Im,6.8,,1056.0,25.840000000000003,1.4051334456200237,28.6,24.8,3.8000000000000007,0.14705882352941177,0.3556,0.024113066996962442,0.05999999999999994,7.200000000000001,13.380866803977112,10.098,2.403669528034168,7.114000000000001,5,0.0,0.0,0.0,0.0,0.0,0.0,0.2,0.0,0.0,0.2,0.2,0.2,0.0,0.2,0.0,0.0,0.0,0.0,0.0,0.0
AlC0.5CoCrFeNi,181.0,Gorsse,,,,,,,,BCC + Im,6.8,,1060.0,25.840000000000003,1.4051334456200237,28.6,24.8,3.8000000000000007,0.14705882352941177,0.3556,0.024113066996962442,0.05999999999999994,7.200000000000001,13.380866803977112,10.098,2.403669528034168,7.114000000000001,5,0.0,0.0,0.0,0.0,0.0,0.0,0.2,0.0,0.0,0.2,0.2,0.2,0.0,0.2,0.0,0.0,0.0,0.0,0.0,0.0
AlCCoCrFeNi,75.0,Gorsse,,,,,,,,BCC + Im,6.9,,1251.0,25.840000000000003,1.4051334456200237,28.6,24.8,3.8000000000000007,0.14705882352941177,0.3556,0.024113066996962442,0.05999999999999994,7.200000000000001,13.380866803977112,10.098,2.403669528034168,7.114000000000001,5,0.0,0.0,0.0,0.0,0.0,0.0,0.2,0.0,0.0,0.2,0.2,0.2,0.0,0.2,0.0,0.0,0.0,0.0,0.0,0.0
AlC1.5CoCrFeNi,73.0,Gorsse,,,,,,,,BCC + Im,7.0,,1255.0,25.840000000000003,1.4051334456200237,28.6,24.8,3.8000000000000007,0.14705882352941177,0.3556,0.024113066996962442,0.05999999999999994,7.200000000000001,13.380866803977112,10.098,2.403669528034168,7.114000000000001,5,0.0,0.0,0.0,0.0,0.0,0.0,0.2,0.0,0.0,0.2,0.2,0.2,0.0,0.2,0.0,0.0,0.0,0.0,0.0,0.0
AlCoCrFeMo0.1Ni,196.0,Gorsse,,,,,,,,BCC,6.8,,1804.0,21.565359477124186,8.518777960488729,28.039215686274513,2.725490196078432,25.31372549019608,1.17381421427489,0.29758169934640527,0.11616394497804634,0.3321568627450981,7.176470588235295,13.920872366202895,8.563529411764707,3.6821864760831304,7.1749019607843145,6,0.0,0.0,0.0,0.0,0.0,0.0,0.19607843137254904,0.019607843137254905,0.0,0.19607843137254904,0.19607843137254904,0.19607843137254904,0.0,0.19607843137254904,0.0,0.0,0.0,0.0,0.0,0.0
Al2CoCrFeMo0.5Ni,185.0,Gorsse,,,,,,,,BCC,6.3,605.0,,22.012820512820515,10.329904947586256,44.0,10.692307692307693,33.30769230769231,1.5131042516016306,0.2969230769230769,0.0987575678072878,0.3292307692307692,6.461538461538462,14.232280454334743,8.394871794871795,0.5897190630351331,6.673846153846155,6,0.0,0.0,0.0,0.0,0.0,0.0,0.15384615384615385,0.07692307692307693,0.0,0.15384615384615385,0.15384615384615385,0.15384615384615385,0.0,0.3076923076923077,0.0,0.0,0.0,0.0,0.0,0.0
AlCoCrFeNb0.1Ni,192.0,Gorsse,,,,,,,,BCC,6.8,569.0,1641.0,21.588235294117652,8.468189868644664,28.039215686274513,2.862745098039216,25.176470588235297,1.1662125340599454,0.2957516339869281,0.12018726399706706,0.34313725490196084,7.15686274509804,13.920872366202895,8.553627450980393,3.7001789527436797,7.142549019607844,6,0.0,0.0,0.0,0.019607843137254905,0.0,0.0,0.19607843137254904,0.0,0.0,0.19607843137254904,0.19607843137254904,0.19607843137254904,0.0,0.19607843137254904,0.0,0.0,0.0,0.0,0.0,0.0
AlCoCrFeNiSi0.2,188.0,Gorsse,,,,,,,,BCC,6.5,,1265.0,21.41666666666666,7.767117530149339,27.499999999999996,4.269230769230769,23.230769230769226,1.0847051780903922,0.2971153846153846,0.10240422234191161,0.2942307692307692,7.0769230769230775,14.22159653636338,8.271410256410256,3.846247637745296,6.93,6,0.0,0.0,0.0,0.0,0.0,0.0,0.1923076923076923,0.0,0.0,0.1923076923076923,0.1923076923076923,0.1923076923076923,0.0,0.1923076923076923,0.0,0.038461538461538464,0.0,0.0,0.0,0.0
AlCoCrFeNiSi0.4,183.0,Gorsse,,,,,,,,BCC,6.2,,1481.0,21.308641975308642,5.971723748617085,26.48148148148148,8.222222222222221,18.25925925925926,0.8568945538818077,0.29783950617283944,0.07315335710994274,0.21296296296296297,6.962962962962962,14.58502024404227,8.138456790123458,3.38629662317839,6.75962962962963,6,0.0,0.0,0.0,0.0,0.0,0.0,0.18518518518518517,0.0,0.0,0.18518518518518517,0.18518518518518517,0.18518518518518517,0.0,0.18518518518518517,0.0,0.07407407407407407,0.0,0.0,0.0,0.0
AlCoCrFeNiSi0.6,178.0,Gorsse,,,,,,,,BCC,6.0,,1834.0,21.208333333333332,4.320563503864942,25.535714285714285,11.892857142857144,13.64285714285714,0.6432781364019085,0.29851190476190476,0.04678681235837291,0.1375,6.857142857142858,14.77811766176137,8.015,2.9747203035501912,6.601428571428571,6,0.0,0.0,0.0,0.0,0.0,0.0,0.17857142857142858,0.0,0.0,0.17857142857142858,0.17857142857142858,0.17857142857142858,0.0,0.17857142857142858,0.0,0.10714285714285715,0.0,0.0,0.0,0.0
Al0.2Co1.5CrFeNi1.5Ti0.5,206.0,Gorsse,,,,,,,,FCC,7.6,487.0,,21.333333333333332,10.004897743869842,32.89473684210526,5.017543859649122,27.877192982456137,1.3067434210526314,0.30020467836257303,0.16633023651895676,0.4461403508771929,7.912280701754386,13.671020946737862,9.169912280701753,5.358342140917088,7.821929824561403,6,0.08771929824561403,0.0,0.0,0.0,0.0,0.0,0.17543859649122806,0.0,0.0,0.17543859649122806,0.2631578947368421,0.2631578947368421,0.0,0.03508771929824561,0.0,0.0,0.0,0.0,0.0,0.0
Al0.5CoCrFeNiTi,107.0,Gorsse,,,,,,,,BCC + Im,6.6,,,21.863636363636363,4.213238351964949,26.727272727272727,13.0,13.727272727272727,0.6278586278586279,0.2916666666666667,0.06909572683893908,0.2009090909090909,7.000000000000001,14.697168880613484,8.691818181818183,2.876802201940708,7.047272727272727,6,0.18181818181818182,0.0,0.0,0.0,0.0,0.0,0.18181818181818182,0.0,0.0,0.18181818181818182,0.18181818181818182,0.18181818181818182,0.0,0.09090909090909091,0.0,0.0,0.0,0.0,0.0,0.0
AlCoCrFeNiTi0.5,72.0,Gorsse,,,,,,,,FCC,6.4,178.0,2040.0,21.8030303030303,3.950247286839256,26.0,13.363636363636363,12.636363636363637,0.5795691452397499,0.2927272727272727,0.07117278088069913,0.20727272727272728,6.909090909090908,14.697168880613486,8.375303030303032,2.686404317831056,6.880000000000001,6,0.09090909090909091,0.0,0.0,0.0,0.0,0.0,0.18181818181818182,0.0,0.0,0.18181818181818182,0.18181818181818182,0.18181818181818182,0.0,0.18181818181818182,0.0,0.0,0.0,0.0,0.0,0.0
AlCoCrFeNiTi,90.0,Gorsse,,,,,,,,BCC,6.2,,1860.0,22.027777777777775,1.5378456150740458,24.5,20.666666666666664,3.8333333333333357,0.17402269861286268,0.28972222222222216,0.023558765504558283,0.06166666666666665,6.666666666666667,14.896688227162047,8.342222222222222,1.8357606826464659,6.685,6,0.16666666666666666,0.0,0.0,0.0,0.0,0.0,0.16666666666666666,0.0,0.0,0.16666666666666666,0.16666666666666666,0.16666666666666666,0.0,0.16666666666666666,0.0,0.0,0.0,0.0,0.0,0.0
AlCoCrFeNiTi1.5,160.0,Gorsse,,,,,,,,BCC + Im,6.1,,2220.0,22.21794871794872,5.326872936293998,33.92307692307693,19.076923076923077,14.84615384615385,0.6682054241200233,0.2871794871794872,0.03488687456757939,0.1076923076923077,6.461538461538462,14.784231704418767,8.31423076923077,2.083854613285117,6.5200000000000005,6,0.23076923076923078,0.0,0.0,0.0,0.0,0.0,0.15384615384615385,0.0,0.0,0.15384615384615385,0.15384615384615385,0.15384615384615385,0.0,0.15384615384615385,0.0,0.0,0.0,0.0,0.0,0.0
Al1.5CoCrFeNiTi,133.0,Gorsse,,,,,,,,BCC,5.9,,,22.16666666666667,4.993174170522486,33.0,19.076923076923077,13.923076923076923,0.6281087333718911,0.28807692307692306,0.04228612503893777,0.13461538461538466,6.384615384615385,14.784231704418767,8.046410256410256,1.0069879772493746,6.378461538461538,6,0.15384615384615385,0.0,0.0,0.0,0.0,0.0,0.15384615384615385,0.0,0.0,0.15384615384615385,0.15384615384615385,0.15384615384615385,0.0,0.23076923076923078,0.0,0.0,0.0,0.0,0.0,0.0
Al2CoCrFeNiTi,94.0,Gorsse,,,,,,,,BCC,5.6,643.0,,22.28571428571429,8.380817098475257,40.857142857142854,17.71428571428571,23.142857142857142,1.0384615384615383,0.2866666666666667,0.07968333016745702,0.24000000000000002,6.142857142857142,14.531775362338621,7.792857142857142,0.5517042242183832,6.115714285714286,6,0.14285714285714285,0.0,0.0,0.0,0.0,0.0,0.14285714285714285,0.0,0.0,0.14285714285714285,0.14285714285714285,0.14285714285714285,0.0,0.2857142857142857,0.0,0.0,0.0,0.0,0.0,0.0
CoCrFeMnNiV0.25,215.0,Gorsse,,,,,,,,FCC,7.9,151.0,200.0,21.063492063492063,6.5708342649748595,24.38095238095238,6.3809523809523805,18.0,0.8545591559909571,0.29325396825396827,0.09939059082209811,0.2861904761904761,7.857142857142857,14.335348767850855,9.306190476190475,3.1092337913806576,7.925238095238094,6,0.0,0.0,0.0,0.0,0.0,0.047619047619047616,0.19047619047619047,0.0,0.0,0.19047619047619047,0.19047619047619047,0.19047619047619047,0.0,0.0,0.19047619047619047,0.0,0.0,0.0,0.0,0.0
CoCrFeMnNiV0.5,211.0,Gorsse,,,,,,,,FCC,7.8,186.0,620.0,21.12121212121212,4.004703387202029,23.272727272727273,12.181818181818182,11.090909090909092,0.5251076040172167,0.2922727272727273,0.06840921675212427,0.19909090909090912,7.727272727272727,14.697168880613486,9.26909090909091,2.1175452288306027,7.842727272727274,6,0.0,0.0,0.0,0.0,0.0,0.09090909090909091,0.18181818181818182,0.0,0.0,0.18181818181818182,0.18181818181818182,0.18181818181818182,0.0,0.0,0.18181818181818182,0.0,0.0,0.0,0.0,0.0
Al0.10CoCrFeMnNi,216.0,Gorsse,,,,,,,,FCC,7.9,180.0,,21.055555555555557,8.166303114464158,25.098039215686278,2.8039215686274512,22.294117647058826,1.0588235294117647,0.2938235294117647,0.11987026553219718,0.3429411764705883,7.901960784313727,13.920872366202895,9.251895424836603,3.92794391371551,7.911764705882354,6,0.0,0.0,0.0,0.0,0.0,0.0,0.19607843137254904,0.0,0.0,0.19607843137254904,0.19607843137254904,0.19607843137254904,0.0,0.019607843137254905,0.19607843137254904,0.0,0.0,0.0,0.0,0.0
Al0.20CoCrFeMnNi,214.0,Gorsse,,,,,,,,FCC,7.7,171.0,220.0,21.108974358974354,6.9849590685051,24.615384615384613,5.5,19.115384615384613,0.9055572426358944,0.29333333333333333,0.10630207661395512,0.30538461538461537,7.807692307692307,14.221596536363382,9.160448717948718,3.660440779069413,7.811538461538461,6,0.0,0.0,0.0,0.0,0.0,0.0,0.1923076923076923,0.0,0.0,0.1923076923076923,0.1923076923076923,0.1923076923076923,0.0,0.038461538461538464,0.1923076923076923,0.0,0.0,0.0,0.0,0.0
Al0.38CoCrFeMnNi,209.0,Gorsse,,,,,,,,FCC,7.5,182.0,244.0,21.2001239157373,4.969756664349913,23.791821561338292,10.100371747211897,13.691449814126395,0.6458193295730192,0.2924969021065676,0.08332819804246094,0.24130111524163572,7.646840148698885,14.558069575194047,9.004411400247832,3.204390355836775,7.640520446096655,6,0.0,0.0,0.0,0.0,0.0,0.0,0.1858736059479554,0.0,0.0,0.1858736059479554,0.1858736059479554,0.1858736059479554,0.0,0.07063197026022305,0.1858736059479554,0.0,0.0,0.0,0.0,0.0
Al0.43CoCrFeMnNi,208.0,Gorsse,,,,,,,,FCC + BCC,7.4,183.0,285.0,21.224370779619395,4.433903302575951,23.572744014732965,11.32412523020258,12.248618784530386,0.5771016211369652,0.29227440147329653,0.07727542977047247,0.2242541436464088,7.604051565377532,14.622437554598921,8.962903621853897,3.083182502219542,7.5950276243093935,6,0.0,0.0,0.0,0.0,0.0,0.0,0.1841620626151013,0.0,0.0,0.1841620626151013,0.1841620626151013,0.1841620626151013,0.0,0.07918968692449356,0.1841620626151013,0.0,0.0,0.0,0.0,0.0
Al0.49CoCrFeMnNi,206.0,Gorsse,,,,,,,,FCC + BCC,7.4,220.0,331.0,21.252884031572552,3.8039748309472734,23.31511839708561,12.763205828779599,10.55191256830601,0.49649320782207496,0.2920127504553734,0.07020527607070366,0.204207650273224,7.553734061930783,14.68748751535397,8.914092289010322,2.940718952016262,7.5415300546448085,6,0.0,0.0,0.0,0.0,0.0,0.0,0.18214936247723132,0.0,0.0,0.18214936247723132,0.18214936247723132,0.18214936247723132,0.0,0.08925318761384335,0.18214936247723132,0.0,0.0,0.0,0.0,0.0
Al0.56CoCrFeMnNi,204.0,Gorsse,,,,,,,,FCC + BCC,7.3,278.0,526.0,21.28537170263789,3.0866905333675003,23.02158273381295,14.402877697841726,8.618705035971223,0.40491212257773773,0.2917146282973621,0.062233686942001286,0.18136690647482012,7.496402877697841,14.749011834493354,8.858477218225419,2.778506384166588,7.4805755395683455,6,0.0,0.0,0.0,0.0,0.0,0.0,0.17985611510791366,0.0,0.0,0.17985611510791366,0.17985611510791366,0.17985611510791366,0.0,0.10071942446043165,0.17985611510791366,0.0,0.0,0.0,0.0,0.0
Al0.62CoCrFeMnNi,203.0,Gorsse,,,,,,,,FCC + BCC,7.2,405.0,833.0,21.312574139976277,2.486753036693502,22.775800711743774,15.775800711743772,7.000000000000002,0.32844460523752544,0.2914650059311981,0.05565461762520481,0.1622419928825623,7.448398576512456,14.791177251292094,8.811909845788849,2.642787213476626,7.429537366548043,6,0.0,0.0,0.0,0.0,0.0,0.0,0.17793594306049823,0.0,0.0,0.17793594306049823,0.17793594306049823,0.17793594306049823,0.0,0.11032028469750889,0.17793594306049823,0.0,0.0,0.0,0.0,0.0
Al0.68CoCrFeMnNi,202.0,Gorsse,,,,,,,,FCC + BCC,7.2,486.0,,21.339201877934272,1.9006493732014318,22.535211267605636,17.11971830985916,5.415492957746476,0.25378142016390726,0.2912206572769953,0.04933477107230127,0.14352112676056333,7.401408450704225,14.824877082132833,8.766326291079812,2.510042869685359,7.379577464788733,6,0.0,0.0,0.0,0.0,0.0,0.0,0.17605633802816903,0.0,0.0,0.17605633802816903,0.17605633802816903,0.17605633802816903,0.0,0.11971830985915495,0.17605633802816903,0.0,0.0,0.0,0.0,0.0
Al0.75CoCrFeMnNi,200.0,Gorsse,,,,,,,,FCC + BCC,7.1,530.0,,21.3695652173913,1.235820649612565,22.26086956521739,18.652173913043477,3.608695652173914,0.16887080366225846,0.29094202898550725,0.04234197551070483,0.12217391304347824,7.3478260869565215,14.854820038583846,8.714347826086957,2.358828741319697,7.322608695652174,6,0.0,0.0,0.0,0.0,0.0,0.0,0.17391304347826086,0.0,0.0,0.17391304347826086,0.17391304347826086,0.17391304347826086,0.0,0.13043478260869565,0.17391304347826086,0.0,0.0,0.0,0.0,0.0
Al0.81CoCrFeMnNi,199.0,Gorsse,,,,,,,,FCC + BCC,7.0,539.0,,21.39500860585198,0.6891518048621319,22.030981067125644,19.93631669535284,2.0946643717728044,0.0979043481758577,0.2907085484796328,0.036748298512582454,0.10428571428571429,7.302925989672978,14.87339848923069,8.670791738382098,2.2322652665493545,7.274870912220309,6,0.0,0.0,0.0,0.0,0.0,0.0,0.1721170395869191,0.0,0.0,0.1721170395869191,0.1721170395869191,0.1721170395869191,0.0,0.13941480206540446,0.1721170395869191,0.0,0.0,0.0,0.0,0.0
Al0.88CoCrFeMnNi,197.0,Gorsse,,,,,,,,FCC + BCC,7.0,533.0,,21.42403628117914,0.21979094827059195,21.768707482993197,21.088435374149658,0.6802721088435391,0.03175275190516519,0.2904421768707483,0.030842638924564434,0.08387755102040811,7.2517006802721085,14.887782417273378,8.62109977324263,2.088071247410631,7.220408163265306,6,0.0,0.0,0.0,0.0,0.0,0.0,0.17006802721088435,0.0,0.0,0.17006802721088435,0.17006802721088435,0.17006802721088435,0.0,0.14965986394557823,0.17006802721088435,0.0,0.0,0.0,0.0,0.0
Al0.95CoCrFeMnNi,196.0,Gorsse,,,,,,,,FCC + BCC,6.9,535.0,,21.45238095238095,0.6539956420391472,22.83193277310924,20.84033613445378,1.9915966386554622,0.0928380231115754,0.2901820728291316,0.02588546384714221,0.06394957983193272,7.201680672268907,14.895203645966276,8.572577030812324,1.9475177214105448,7.167226890756303,6,0.0,0.0,0.0,0.0,0.0,0.0,0.1680672268907563,0.0,0.0,0.1680672268907563,0.1680672268907563,0.1680672268907563,0.0,0.15966386554621848,0.1680672268907563,0.0,0.0,0.0,0.0,0.0
Al1.25CoCrFeMnNi,190.0,Gorsse,,,,,,,,BCC,6.6,539.0,,21.566666666666666,3.152177377975774,28.6,19.84,8.760000000000002,0.40618238021638337,0.2891333333333333,0.024988975346918272,0.07400000000000004,7.0,14.865039192478184,8.376933333333334,1.38481366576478,6.952800000000001,6,0.0,0.0,0.0,0.0,0.0,0.0,0.16,0.0,0.0,0.16,0.16,0.16,0.0,0.2,0.16,0.0,0.0,0.0,0.0,0.0
CoCrMnNi,222.0,Gorsse,,,,,,,,FCC,8.1,,282.0,31.5,0.39528470752104744,32.0,31.0,1.0,0.031746031746031744,0.4375,0.03762479235823102,0.08999999999999997,8.0,11.52565131835077,14.035,0.7166131278451434,8.0525,4,0.0,0.0,0.0,0.0,0.0,0.0,0.25,0.0,0.0,0.0,0.25,0.25,0.0,0.0,0.25,0.0,0.0,0.0,0.0,0.0
Al0.5CrFe1.5MnNi0.5,206.0,Gorsse,,,,,,,,BCC,7.0,396.0,,25.666666666666664,10.178165931463047,42.0,13.777777777777777,28.22222222222222,1.0995670995670996,0.34288888888888885,0.15231319260646894,0.4311111111111111,7.0,12.66184843145538,10.379999999999999,5.32837070040999,7.113333333333333,5,0.0,0.0,0.0,0.0,0.0,0.0,0.2222222222222222,0.0,0.0,0.3333333333333333,0.0,0.1111111111111111,0.0,0.1111111111111111,0.2222222222222222,0.0,0.0,0.0,0.0,0.0
Al0.3CrFe1.5MnNi0.5,213.0,Gorsse,,,,,,,,FCC + BCC,7.2,297.0,,25.530232558139538,12.155548557573729,43.95348837209303,9.976744186046512,33.97674418604652,1.3308435051922027,0.3438604651162791,0.17732917876640783,0.5260465116279069,7.186046511627907,12.319438423123904,10.611813953488372,5.934969875076352,7.318604651162791,5,0.0,0.0,0.0,0.0,0.0,0.0,0.23255813953488372,0.0,0.0,0.3488372093023256,0.0,0.11627906976744186,0.0,0.06976744186046512,0.23255813953488372,0.0,0.0,0.0,0.0,0.0
AlCrFeNi,190.0,Gorsse,,,,,,,,BCC + B2,6.3,472.0,1406.0,32.5625,1.8739580438206187,35.75,31.0,4.75,0.14587332053742802,0.438125,0.030535583750765264,0.07499999999999996,6.75,11.52565131835077,12.095,3.1453373229273835,6.6675,4,0.0,0.0,0.0,0.0,0.0,0.0,0.25,0.0,0.0,0.25,0.0,0.25,0.0,0.25,0.0,0.0,0.0,0.0,0.0,0.0
AlCrFeNiMo0.2,197.0,Gorsse,,,,,,,,BCC + B2,6.5,549.0,1487.0,26.133333333333333,9.886861113403835,34.047619047619044,6.619047619047619,27.428571428571423,1.0495626822157433,0.35438095238095235,0.12842368936816018,0.35190476190476183,6.714285714285714,12.568476876778147,10.12895238095238,3.8611086185410963,6.836666666666666,5,0.0,0.0,0.0,0.0,0.0,0.0,0.23809523809523808,0.047619047619047616,0.0,0.23809523809523808,0.0,0.23809523809523808,0.0,0.23809523809523808,0.0,0.0,0.0,0.0,0.0,0.0
AlCrFeNiMo0.5,205.0,Gorsse,,,,,,,,BCC + B2,6.8,622.0,1749.0,26.244444444444447,5.601763390792202,31.777777777777775,15.444444444444443,16.333333333333332,0.6223539373412361,0.3595555555555555,0.06451949652700929,0.1844444444444444,6.666666666666667,13.145213438928542,10.732888888888889,2.5009546424229265,7.062222222222221,5,0.0,0.0,0.0,0.0,0.0,0.0,0.2222222222222222,0.1111111111111111,0.0,0.2222222222222222,0.0,0.2222222222222222,0.0,0.2222222222222222,0.0,0.0,0.0,0.0,0.0,0.0
CoCrCuFe,206.0,Gorsse,,,,,,,,FCC,8.2,134.0,,31.6875,0.3247595264191645,32.0,31.25,0.75,0.023668639053254437,0.454375,0.023609783459405127,0.06,8.5,11.52565131835077,14.395625,1.0576556844621028,8.23,4,0.0,0.0,0.0,0.0,0.0,0.0,0.25,0.0,0.0,0.25,0.25,0.0,0.25,0.0,0.0,0.0,0.0,0.0,0.0,0.0
Al0.3CoCrCuFe,194.0,Gorsse,,,,,,,,FCC,7.7,180.0,,25.57674418604651,7.804678881232482,29.767441860465116,9.976744186046512,19.790697674418603,0.773777050372795,0.36060465116279067,0.12568416122530984,0.3295348837209302,8.116279069767442,12.82528552396791,11.089488372093024,4.686934511973051,7.844186046511629,5,0.0,0.0,0.0,0.0,0.0,0.0,0.23255813953488372,0.0,0.0,0.23255813953488372,0.23255813953488372,0.0,0.23255813953488372,0.06976744186046512,0.0,0.0,0.0,0.0,0.0,0.0
