Repository: keisuke58/AI_metallugy_HEA

File: data_collection/processed_data/data_preprocessed.csv (part 3 of 4)
alloy_name,elastic_modulus,source,mixing_entropy,mixing_enthalpy,valence_electron,diff_in_atomic_radii,diff_electronegativity,omega,lambda,phases,density,hardness,yield_strength,mean_atomic_radius,std_atomic_radius,max_atomic_radius,min_atomic_radius,delta_r,radius_range_ratio,mean_electronegativity,std_electronegativity,delta_chi,vec,mixing_entropy_calc,mean_atomic_mass,std_atomic_mass,estimated_density,num_elements,comp_Ti,comp_Zr,comp_Hf,comp_Nb,comp_Ta,comp_V,comp_Cr,comp_Mo,comp_W,comp_Fe,comp_Co,comp_Ni,comp_Cu,comp_Al,comp_Mn,comp_Si,comp_Sn,comp_Re,comp_Ru,comp_Pd
Al0.5CoCrCuFe,187.0,Gorsse,,,,,,,,FCC,7.4,207.0,,25.71111111111111,4.917893757732641,28.444444444444443,15.888888888888888,12.555555555555555,0.48833189282627487,0.35888888888888887,0.09193663948074425,0.24333333333333326,7.888888888888888,13.14521343892854,10.836444444444444,4.008523659145088,7.615555555555556,5,0.0,0.0,0.0,0.0,0.0,0.0,0.2222222222222222,0.0,0.0,0.2222222222222222,0.2222222222222222,0.0,0.2222222222222222,0.1111111111111111,0.0,0.0,0.0,0.0,0.0,0.0
Al0.8CoCrCuFe,177.0,Gorsse,,,,,,,,FCC + BCC,7.0,271.0,,25.89166666666667,1.0572501018102465,26.666666666666668,23.833333333333336,2.833333333333332,0.1094303186353395,0.35658333333333336,0.0475046781322055,0.12749999999999995,7.583333333333334,13.350675322473435,10.496416666666667,3.1017276167215804,7.308333333333334,5,0.0,0.0,0.0,0.0,0.0,0.0,0.20833333333333334,0.0,0.0,0.20833333333333334,0.20833333333333334,0.0,0.20833333333333334,0.16666666666666669,0.0,0.0,0.0,0.0,0.0,0.0
AlCoCrCuFe,172.0,Gorsse,,,,,,,,FCC + BCC,6.8,407.0,,26.0,1.3206059215375343,28.6,25.0,3.6000000000000014,0.13846153846153852,0.35520000000000007,0.023684594148939926,0.05799999999999994,7.4,13.380866803977112,10.2924,2.5625035882901703,7.1240000000000006,5,0.0,0.0,0.0,0.0,0.0,0.0,0.2,0.0,0.0,0.2,0.2,0.0,0.2,0.2,0.0,0.0,0.0,0.0,0.0,0.0
Al1.3CoCrCuFe,165.0,Gorsse,,,,,,,,FCC + BCC,6.5,476.0,,26.147169811320758,4.469530562954705,35.07547169811321,23.58490566037736,11.490566037735853,0.4394573531534133,0.3533207547169811,0.02619792126630827,0.08169811320754727,7.150943396226415,13.330279516833517,10.015245283018867,1.842689717644948,6.873584905660379,5,0.0,0.0,0.0,0.0,0.0,0.0,0.18867924528301888,0.0,0.0,0.18867924528301888,0.18867924528301888,0.0,0.18867924528301888,0.24528301886792456,0.0,0.0,0.0,0.0,0.0,0.0
Al1.5CoCrCuFe,167.0,Gorsse,,,,,,,,FCC + BCC,6.3,510.0,,26.236363636363638,6.385313727997918,39.0,22.727272727272727,16.272727272727273,0.6202356202356202,0.3521818181818182,0.04608866768801414,0.13727272727272727,7.0,13.25390193646719,9.847272727272728,1.4220525266071407,6.721818181818182,5,0.0,0.0,0.0,0.0,0.0,0.0,0.18181818181818182,0.0,0.0,0.18181818181818182,0.18181818181818182,0.0,0.18181818181818182,0.2727272727272727,0.0,0.0,0.0,0.0,0.0,0.0
Al1.8CoCrCuFe,155.0,Gorsse,,,,,,,,FCC + BCC,6.0,557.0,,26.358620689655176,9.012571481474094,44.37931034482759,21.551724137931036,22.82758620689655,0.8660387231815803,0.35062068965517246,0.07592705680332736,0.213448275862069,6.793103448275862,13.098219520048852,9.617034482758621,0.901377426586956,6.513793103448277,5,0.0,0.0,0.0,0.0,0.0,0.0,0.1724137931034483,0.0,0.0,0.1724137931034483,0.1724137931034483,0.0,0.1724137931034483,0.3103448275862069,0.0,0.0,0.0,0.0,0.0,0.0
Al2.0CoCrCuFe,152.0,Gorsse,,,,,,,,FCC + BCC,5.9,567.0,,26.43333333333333,10.618432610847568,47.666666666666664,20.833333333333332,26.833333333333332,1.0151324085750315,0.3496666666666666,0.09455392347462079,0.26,6.666666666666666,12.975746340770252,9.476333333333333,0.6753216517581329,6.386666666666667,5,0.0,0.0,0.0,0.0,0.0,0.0,0.16666666666666666,0.0,0.0,0.16666666666666666,0.16666666666666666,0.0,0.16666666666666666,0.3333333333333333,0.0,0.0,0.0,0.0,0.0,0.0
Al2.3CoCrCuFe,147.0,Gorsse,,,,,,,,FCC + BCC,5.7,603.0,,26.536507936507935,12.83624560804886,52.2063492063492,19.841269841269842,32.36507936507936,1.2196434980260795,0.3483492063492063,0.12046276772372183,0.3242857142857143,6.492063492063492,12.774225710703274,9.282031746031745,0.6643501885989488,6.211111111111111,5,0.0,0.0,0.0,0.0,0.0,0.0,0.15873015873015872,0.0,0.0,0.15873015873015872,0.15873015873015872,0.0,0.15873015873015872,0.36507936507936506,0.0,0.0,0.0,0.0,0.0,0.0
Al2.5CoCrCuFe,144.0,Gorsse,,,,,,,,FCC + BCC,5.6,624.0,,26.6,14.201125049189654,55.0,19.230769230769234,35.76923076923077,1.344707923655292,0.3475384615384615,0.13646630812928834,0.3638461538461539,6.384615384615385,12.63214747383609,9.162461538461539,0.8412071348882999,6.103076923076923,5,0.0,0.0,0.0,0.0,0.0,0.0,0.15384615384615385,0.0,0.0,0.15384615384615385,0.15384615384615385,0.0,0.15384615384615385,0.38461538461538464,0.0,0.0,0.0,0.0,0.0,0.0
Al2.8CoCrCuFe,140.0,Gorsse,,,,,,,,BCC,5.5,657.0,,26.688235294117646,16.09796565625285,58.88235294117647,18.38235294117647,40.5,1.5175225920211595,0.3464117647058823,0.15875144333594474,0.4188235294117647,6.235294117647059,12.412483371734066,8.996294117647057,1.194141300837879,5.952941176470589,5,0.0,0.0,0.0,0.0,0.0,0.0,0.14705882352941177,0.0,0.0,0.14705882352941177,0.14705882352941177,0.0,0.14705882352941177,0.4117647058823529,0.0,0.0,0.0,0.0,0.0,0.0
Al3.0CoCrCuFe,138.0,Gorsse,,,,,,,,BCC,5.4,644.0,,26.74285714285714,17.272226142520466,61.285714285714285,17.857142857142858,43.42857142857143,1.6239316239316242,0.3457142857142857,0.17256527898219876,0.45285714285714296,6.142857142857142,12.263784450108732,8.89342857142857,1.440026813809311,5.86,5,0.0,0.0,0.0,0.0,0.0,0.0,0.14285714285714285,0.0,0.0,0.14285714285714285,0.14285714285714285,0.0,0.14285714285714285,0.42857142857142855,0.0,0.0,0.0,0.0,0.0,0.0
CoCrCu0.5FeNi,214.0,Gorsse,,,,,,,,FCC,8.3,172.0,,25.199999999999996,5.496755496440997,28.444444444444443,14.222222222222221,14.222222222222221,0.5643738977072311,0.36577777777777776,0.07968580275365134,0.21333333333333332,8.555555555555555,13.14521343892854,11.433111111111112,2.2556072681537778,8.3,5,0.0,0.0,0.0,0.0,0.0,0.0,0.2222222222222222,0.0,0.0,0.2222222222222222,0.2222222222222222,0.2222222222222222,0.1111111111111111,0.0,0.0,0.0,0.0,0.0,0.0,0.0
CoCrCuFeNi,56.0,Gorsse,,,,,,,,FCC,8.3,132.0,230.0,25.240000000000002,0.3200000000000004,25.6,24.8,0.8000000000000007,0.031695721077654546,0.3672000000000001,0.0184434270134376,0.04999999999999999,8.8,13.380866803977112,11.5608,0.7619654585347029,8.366,5,0.0,0.0,0.0,0.0,0.0,0.0,0.2,0.0,0.0,0.2,0.2,0.2,0.2,0.0,0.0,0.0,0.0,0.0,0.0,0.0
CoCrCuFeNiTi0.5,93.0,Gorsse,,,,,,,,FCC,7.8,,700.0,21.348484848484848,3.5807938339389764,23.272727272727273,13.363636363636363,9.90909090909091,0.46415897799858064,0.3015151515151515,0.07383562017240906,0.20727272727272728,8.363636363636363,14.697168880613486,9.48348484848485,2.3804740838949496,8.018181818181818,6,0.09090909090909091,0.0,0.0,0.0,0.0,0.0,0.18181818181818182,0.0,0.0,0.18181818181818182,0.18181818181818182,0.18181818181818182,0.18181818181818182,0.0,0.0,0.0,0.0,0.0,0.0,0.0
CoCrCuFeNiTi0.8,128.0,Gorsse,,,,,,,,FCC + Im,7.6,,1042.0,21.511494252873565,0.6072676068753827,22.06896551724138,20.275862068965516,1.7931034482758648,0.08335559711461407,0.29919540229885055,0.041435147511898696,0.11689655172413793,8.137931034482758,14.870722517651311,9.405632183908047,1.3895257015450733,7.838275862068967,6,0.13793103448275862,0.0,0.0,0.0,0.0,0.0,0.1724137931034483,0.0,0.0,0.1724137931034483,0.1724137931034483,0.1724137931034483,0.1724137931034483,0.0,0.0,0.0,0.0,0.0,0.0,0.0
CoCrCuFeNiTi,77.0,Gorsse,,,,,,,,FCC,7.4,,1272.0,21.61111111111111,1.3146843962443595,24.5,20.666666666666664,3.8333333333333357,0.17737789203084844,0.29777777777777775,0.02312739810722072,0.06166666666666665,7.999999999999999,14.896688227162047,9.358055555555554,0.8465914318425006,7.728333333333333,6,0.16666666666666666,0.0,0.0,0.0,0.0,0.0,0.16666666666666666,0.0,0.0,0.16666666666666666,0.16666666666666666,0.16666666666666666,0.16666666666666666,0.0,0.0,0.0,0.0,0.0,0.0,0.0
Al0.25CoCrCu0.5FeNiTi0.5,198.0,Gorsse,,,,,,,,FCC,7.4,,,18.401360544217685,6.717679324890043,24.38095238095238,6.809523809523809,17.57142857142857,0.9548983364140481,0.2558503401360544,0.10953466798752781,0.2871428571428571,7.857142857142858,15.433029845789022,7.834693877551019,3.6180028157851014,7.675238095238096,7,0.09523809523809523,0.0,0.0,0.0,0.0,0.0,0.19047619047619047,0.0,0.0,0.19047619047619047,0.19047619047619047,0.19047619047619047,0.09523809523809523,0.047619047619047616,0.0,0.0,0.0,0.0,0.0,0.0
Al0.25CoCrCu0.75FeNiTi0.5,103.0,Gorsse,,,,,,,,FCC,7.5,,750.0,18.3961038961039,5.95044045504535,23.272727272727273,6.5,16.772727272727273,0.9117543240381221,0.25655844155844154,0.10040468796906996,0.2740909090909091,8.0,15.54721513376999,7.891233766233767,3.3977363350813925,7.733636363636364,7,0.09090909090909091,0.0,0.0,0.0,0.0,0.0,0.18181818181818182,0.0,0.0,0.18181818181818182,0.18181818181818182,0.18181818181818182,0.13636363636363635,0.045454545454545456,0.0,0.0,0.0,0.0,0.0,0.0
Al0.3CoCrCuFeNi,198.0,Gorsse,,,,,,,,FCC,7.9,180.0,,21.19182389937107,5.863852422999475,24.150943396226417,8.09433962264151,16.056603773584907,0.7576791808873721,0.30386792452830186,0.09645513267298356,0.26924528301886796,8.471698113207548,14.431908651129232,9.343207547169811,3.5565000652180245,8.045283018867925,6,0.0,0.0,0.0,0.0,0.0,0.0,0.18867924528301888,0.0,0.0,0.18867924528301888,0.18867924528301888,0.18867924528301888,0.18867924528301888,0.05660377358490566,0.0,0.0,0.0,0.0,0.0,0.0
Al0.8CoCrCuFeNi,187.0,Gorsse,,,,,,,,FCC + BCC,7.3,270.0,,21.419540229885058,0.7989332628998762,22.06896551724138,19.724137931034484,2.344827586206897,0.1094714247383955,0.3008045977011495,0.038085717342647346,0.1072413793103448,8.0,14.870722517651313,8.925402298850576,2.4033170173649325,7.584482758620691,6,0.0,0.0,0.0,0.0,0.0,0.0,0.1724137931034483,0.0,0.0,0.1724137931034483,0.1724137931034483,0.1724137931034483,0.1724137931034483,0.13793103448275862,0.0,0.0,0.0,0.0,0.0,0.0
AlCoCrCuFeNiTi,174.0,Gorsse,,,,,,,,FCC + BCC,6.6,,1234.0,18.795918367346935,1.2380204806614776,21.0,17.71428571428571,3.2857142857142883,0.17480998914223686,0.25163265306122445,0.02036730604061166,0.05285714285714285,7.285714285714285,16.17829697924587,7.425918367346938,1.6054398103291674,7.010000000000001,7,0.14285714285714285,0.0,0.0,0.0,0.0,0.0,0.14285714285714285,0.0,0.0,0.14285714285714285,0.14285714285714285,0.14285714285714285,0.14285714285714285,0.14285714285714285,0.0,0.0,0.0,0.0,0.0,0.0
AlCoCrCuFeNiV,175.0,Gorsse,,,,,,,,FCC + BCC,6.9,,1469.0,18.53061224489796,0.8862877857391208,20.428571428571427,17.71428571428571,2.7142857142857153,0.1464757709251102,0.253469387755102,0.017856851309573346,0.042857142857142844,7.428571428571428,16.17829697924587,7.4885714285714275,1.5897771081646364,7.234285714285715,7,0.0,0.0,0.0,0.0,0.0,0.14285714285714285,0.14285714285714285,0.0,0.0,0.14285714285714285,0.14285714285714285,0.14285714285714285,0.14285714285714285,0.14285714285714285,0.0,0.0,0.0,0.0,0.0,0.0
Al1.3CoCrCuFeNi,178.0,Gorsse,,,,,,,,FCC + BCC,6.8,470.0,,21.61111111111111,3.53916941733637,29.50793650793651,19.68253968253968,9.82539682539683,0.454645611457951,0.29822751322751323,0.020240515814713738,0.06873015873015881,7.603174603174603,14.85222085155599,8.573915343915344,1.4535124446305165,7.196825396825396,6,0.0,0.0,0.0,0.0,0.0,0.0,0.15873015873015872,0.0,0.0,0.15873015873015872,0.15873015873015872,0.15873015873015872,0.15873015873015872,0.20634920634920637,0.0,0.0,0.0,0.0,0.0,0.0
Al1.5CoCrCuFeNi,133.0,Gorsse,,,,,,,,FCC + BCC,6.6,506.0,,21.679487179487182,5.067671575834997,33.0,19.076923076923077,13.923076923076923,0.6422235363690123,0.29730769230769233,0.03563387679641955,0.11615384615384622,7.461538461538462,14.784231704418767,8.448461538461538,1.1287240356783181,7.058461538461538,6,0.0,0.0,0.0,0.0,0.0,0.0,0.15384615384615385,0.0,0.0,0.15384615384615385,0.15384615384615385,0.15384615384615385,0.15384615384615385,0.23076923076923078,0.0,0.0,0.0,0.0,0.0,0.0
Al1.8CoCrCuFeNi,170.0,Gorsse,,,,,,,,FCC + BCC,6.4,650.0,,21.77450980392157,7.193700520723193,37.85294117647059,18.235294117647058,19.61764705882353,0.9009455200360197,0.2960294117647058,0.05950554382787744,0.1820588235294118,7.264705882352941,14.643714450976775,8.274117647058825,0.7197422004186201,6.866176470588235,6,0.0,0.0,0.0,0.0,0.0,0.0,0.14705882352941177,0.0,0.0,0.14705882352941177,0.14705882352941177,0.14705882352941177,0.14705882352941177,0.2647058823529412,0.0,0.0,0.0,0.0,0.0,0.0
Al2CoCrCuFeNi,167.0,Gorsse,,,,,,,,FCC + BCC,6.3,560.0,1620.0,21.833333333333332,8.510264577238662,40.857142857142854,17.71428571428571,23.142857142857142,1.0599781897491822,0.29523809523809524,0.0746587094885408,0.2228571428571429,7.142857142857142,14.531775362338621,8.166190476190474,0.5373389122108723,6.747142857142857,6,0.0,0.0,0.0,0.0,0.0,0.0,0.14285714285714285,0.0,0.0,0.14285714285714285,0.14285714285714285,0.14285714285714285,0.14285714285714285,0.2857142857142857,0.0,0.0,0.0,0.0,0.0,0.0
Al2.3CoCrCuFeNi,163.0,Gorsse,,,,,,,,FCC + BCC,6.1,600.0,,21.915525114155248,10.350129963374947,45.054794520547944,16.986301369863014,28.06849315068493,1.2807584123346183,0.2941324200913242,0.09600874683452033,0.2798630136986302,6.972602739726027,14.345398997597743,8.01538812785388,0.5235016038506178,6.580821917808219,6,0.0,0.0,0.0,0.0,0.0,0.0,0.136986301369863,0.0,0.0,0.136986301369863,0.136986301369863,0.136986301369863,0.136986301369863,0.3150684931506849,0.0,0.0,0.0,0.0,0.0,0.0
Al2.5CoCrCuFeNi,161.0,Gorsse,,,,,,,,FCC + BCC,6.0,620.0,,21.966666666666665,11.495039187663778,47.666666666666664,16.53333333333333,31.133333333333333,1.417298937784522,0.29344444444444445,0.10934987453915251,0.3153333333333333,6.866666666666666,14.212556664521149,7.921555555555556,0.6669148056721269,6.477333333333333,6,0.0,0.0,0.0,0.0,0.0,0.0,0.13333333333333333,0.0,0.0,0.13333333333333333,0.13333333333333333,0.13333333333333333,0.13333333333333333,0.3333333333333333,0.0,0.0,0.0,0.0,0.0,0.0
Al2.8CoCrCuFeNi,157.0,Gorsse,,,,,,,,BCC,5.8,650.0,,22.038461538461544,13.10240311340039,51.333333333333336,15.8974358974359,35.43589743589744,1.6079115764979637,0.29247863247863254,0.12812148268487505,0.3651282051282051,6.717948717948718,14.005072371118667,7.78982905982906,0.9577278528245758,6.3320512820512835,6,0.0,0.0,0.0,0.0,0.0,0.0,0.12820512820512822,0.0,0.0,0.12820512820512822,0.12820512820512822,0.12820512820512822,0.12820512820512822,0.358974358974359,0.0,0.0,0.0,0.0,0.0,0.0
Al3CoCrCuFeNi,153.0,Gorsse,,,,,,,,BCC,5.7,640.0,,22.083333333333332,14.10704365044482,53.625,15.5,38.125,1.7264150943396228,0.291875,0.13987112744117947,0.39625,6.625,13.863278514531157,7.7075000000000005,1.1621594483259743,6.241250000000001,6,0.0,0.0,0.0,0.0,0.0,0.0,0.125,0.0,0.0,0.125,0.125,0.125,0.125,0.375,0.0,0.0,0.0,0.0,0.0,0.0
Al0.5CoCrCu0.5FeNiTi0.5,161.0,Gorsse,,,,,,,,FCC + BCC,7.1,,1580.0,18.493506493506494,5.073685414995262,23.272727272727273,11.636363636363637,11.636363636363637,0.6292134831460674,0.25467532467532467,0.08950662164291993,0.20727272727272728,7.636363636363637,15.74495536409992,7.653766233766234,3.1496738621132194,7.449090909090909,7,0.09090909090909091,0.0,0.0,0.0,0.0,0.0,0.18181818181818182,0.0,0.0,0.18181818181818182,0.18181818181818182,0.18181818181818182,0.09090909090909091,0.09090909090909091,0.0,0.0,0.0,0.0,0.0,0.0
Al0.5CoCrCuFeNiTi0.4,188.0,Gorsse,,,,,,,,FCC,7.3,321.0,,18.433414043583536,4.715345772118376,21.694915254237287,9.966101694915254,11.728813559322033,0.6362800472875344,0.256682808716707,0.08760371534472348,0.219322033898305,7.983050847457626,15.761806267091249,7.788329297820822,3.233158690541179,7.626440677966102,7,0.06779661016949153,0.0,0.0,0.0,0.0,0.0,0.1694915254237288,0.0,0.0,0.1694915254237288,0.1694915254237288,0.1694915254237288,0.1694915254237288,0.0847457627118644,0.0,0.0,0.0,0.0,0.0,0.0
Al0.5CoCrCuFeNiTi0.6,186.0,Gorsse,,,,,,,,FCC + BCC,7.2,458.0,,18.517564402810304,3.51669893961115,20.98360655737705,11.721311475409838,9.262295081967213,0.5001897053243961,0.255480093676815,0.07325879559305737,0.18114754098360653,7.852459016393443,15.924213724106044,7.757189695550352,2.8478654868275695,7.525245901639346,7,0.09836065573770492,0.0,0.0,0.0,0.0,0.0,0.1639344262295082,0.0,0.0,0.1639344262295082,0.1639344262295082,0.1639344262295082,0.1639344262295082,0.0819672131147541,0.0,0.0,0.0,0.0,0.0,0.0
Al0.5CoCrCuFeNiTi0.8,184.0,Gorsse,,,,,,,,FCC + BCC,7.1,590.0,,18.59637188208617,3.0035774796869377,20.317460317460316,11.349206349206348,8.968253968253968,0.48225826118765996,0.2543537414965987,0.0625901851375179,0.17539682539682538,7.730158730158729,15.995279686683972,7.728027210884354,2.569954263477689,7.430476190476191,7,0.126984126984127,0.0,0.0,0.0,0.0,0.0,0.15873015873015872,0.0,0.0,0.15873015873015872,0.15873015873015872,0.15873015873015872,0.15873015873015872,0.07936507936507936,0.0,0.0,0.0,0.0,0.0,0.0
Al0.5CoCrCuFeNiV0.2,191.0,Gorsse,,,,,,,,FCC,7.6,204.0,,18.278195488721806,6.460623025418766,22.45614035087719,4.701754385964912,17.75438596491228,0.9713423831070889,0.25842105263157894,0.1040700554487349,0.27789473684210525,8.157894736842104,15.445250898743797,7.837042606516291,3.689746654981868,7.789824561403509,7,0.0,0.0,0.0,0.0,0.0,0.03508771929824561,0.17543859649122806,0.0,0.0,0.17543859649122806,0.17543859649122806,0.17543859649122806,0.17543859649122806,0.08771929824561403,0.0,0.0,0.0,0.0,0.0,0.0
Al0.5CoCrCuFeNiV0.4,189.0,Gorsse,,,,,,,,FCC + BCC,7.5,231.0,,18.307506053268764,4.9458879127171675,21.694915254237287,9.084745762711865,12.610169491525422,0.6887977780716836,0.2575544794188862,0.08610168810617773,0.21322033898305082,8.050847457627118,15.761806267091249,7.818062953995157,3.1919375425650567,7.732881355932204,7,0.0,0.0,0.0,0.0,0.0,0.06779661016949153,0.1694915254237288,0.0,0.0,0.1694915254237288,0.1694915254237288,0.1694915254237288,0.1694915254237288,0.0847457627118644,0.0,0.0,0.0,0.0,0.0,0.0
Al0.5CoCrCuFeNiV1.2,182.0,Gorsse,,,,,,,,BCC,7.3,579.0,,18.40724946695096,3.6316464869708183,24.0,10.671641791044776,13.328358208955224,0.7240820108884513,0.2546055437100213,0.056449852115369126,0.1717910447761194,7.686567164179104,15.97269318666784,7.753475479744135,2.398251017180602,7.539104477611939,7,0.0,0.0,0.0,0.0,0.0,0.1791044776119403,0.14925373134328357,0.0,0.0,0.14925373134328357,0.14925373134328357,0.14925373134328357,0.14925373134328357,0.07462686567164178,0.0,0.0,0.0,0.0,0.0,0.0
Al0.5CoCrCuFeNiV1.4,180.0,Gorsse,,,,,,,,BCC,7.3,577.0,,18.428571428571427,4.506569667818738,27.188405797101446,10.36231884057971,16.826086956521735,0.9130434782608694,0.25397515527950315,0.06137783735397989,0.2140579710144927,7.608695652173913,15.9086705500128,7.739668737060041,2.500242169942404,7.49768115942029,7,0.0,0.0,0.0,0.0,0.0,0.20289855072463767,0.14492753623188406,0.0,0.0,0.14492753623188406,0.14492753623188406,0.14492753623188406,0.14492753623188406,0.07246376811594203,0.0,0.0,0.0,0.0,0.0,0.0
Al0.5CoCrCuFeNiV1.6,179.0,Gorsse,,,,,,,,BCC,7.2,594.0,,18.44869215291751,5.486972070549087,30.197183098591555,10.070422535211268,20.126760563380287,1.090958665067074,0.2533802816901409,0.06924328548124953,0.253943661971831,7.535211267605634,15.821472619344949,7.726639839034204,2.681498876636105,7.458591549295775,7,0.0,0.0,0.0,0.0,0.0,0.22535211267605637,0.14084507042253522,0.0,0.0,0.14084507042253522,0.14084507042253522,0.14084507042253522,0.14084507042253522,0.07042253521126761,0.0,0.0,0.0,0.0,0.0,0.0
Al0.5CoCrCuFeNiV1.8,177.0,Gorsse,,,,,,,,BCC,7.2,597.0,,18.46771037181996,6.489666997842454,33.04109589041096,9.794520547945204,23.246575342465754,1.2587686764861716,0.25281800391389436,0.07870019643339252,0.2916438356164383,7.465753424657533,15.71692265000653,7.714324853228962,2.9147482083302614,7.421643835616438,7,0.0,0.0,0.0,0.0,0.0,0.24657534246575344,0.136986301369863,0.0,0.0,0.136986301369863,0.136986301369863,0.136986301369863,0.136986301369863,0.0684931506849315,0.0,0.0,0.0,0.0,0.0,0.0
Al0.5CoCrCuFeNiV2.0,176.0,Gorsse,,,,,,,,BCC,7.2,587.0,,18.485714285714284,7.4796413024693535,35.733333333333334,9.533333333333333,26.200000000000003,1.4173106646058735,0.2522857142857143,0.08889005668167135,0.3273333333333333,7.3999999999999995,15.599338580953313,7.7026666666666666,3.1788947665042224,7.386666666666667,7,0.0,0.0,0.0,0.0,0.0,0.26666666666666666,0.13333333333333333,0.0,0.0,0.13333333333333333,0.13333333333333333,0.13333333333333333,0.13333333333333333,0.06666666666666667,0.0,0.0,0.0,0.0,0.0,0.0
Al0.75CoCrCu0.25FeNiTi0.5,164.0,Gorsse,,,,,,,,FCC + BCC,6.8,,1900.0,18.59090909090909,6.148256872788404,23.272727272727273,5.818181818181818,17.454545454545453,0.9388753056234719,0.2527922077922078,0.09795862936960169,0.2609090909090909,7.2727272727272725,15.547215133769988,7.416298701298702,3.31621244198322,7.164545454545455,7,0.09090909090909091,0.0,0.0,0.0,0.0,0.0,0.18181818181818182,0.0,0.0,0.18181818181818182,0.18181818181818182,0.18181818181818182,0.045454545454545456,0.13636363636363635,0.0,0.0,0.0,0.0,0.0,0.0
AlCoCrCuNiTi,36.0,Gorsse,,,,,,,,BCC,6.4,,,22.083333333333332,1.5053915449821371,24.5,20.666666666666664,3.8333333333333357,0.1735849056603775,0.29166666666666663,0.02516611478423583,0.06166666666666665,7.166666666666667,14.896688227162047,8.556111111111111,2.0030078462399405,6.866666666666666,6,0.16666666666666666,0.0,0.0,0.0,0.0,0.0,0.16666666666666666,0.0,0.0,0.0,0.16666666666666666,0.16666666666666666,0.16666666666666666,0.16666666666666666,0.0,0.0,0.0,0.0,0.0,0.0
AlCoCrCuNiTiY0.5,36.0,Gorsse,,,,,,,,Im,6.1,,,22.083333333333332,1.5053915449821371,24.5,20.666666666666664,3.8333333333333357,0.1735849056603775,0.29166666666666663,0.02516611478423583,0.06166666666666665,7.166666666666667,14.896688227162047,8.556111111111111,2.0030078462399405,6.866666666666666,6,0.16666666666666666,0.0,0.0,0.0,0.0,0.0,0.16666666666666666,0.0,0.0,0.0,0.16666666666666666,0.16666666666666666,0.16666666666666666,0.16666666666666666,0.0,0.0,0.0,0.0,0.0,0.0
AlCoCrCuNiTiY0.8,38.0,Gorsse,,,,,,,,Im,5.9,,,22.083333333333332,1.5053915449821371,24.5,20.666666666666664,3.8333333333333357,0.1735849056603775,0.29166666666666663,0.02516611478423583,0.06166666666666665,7.166666666666667,14.896688227162047,8.556111111111111,2.0030078462399405,6.866666666666666,6,0.16666666666666666,0.0,0.0,0.0,0.0,0.0,0.16666666666666666,0.0,0.0,0.0,0.16666666666666666,0.16666666666666666,0.16666666666666666,0.16666666666666666,0.0,0.0,0.0,0.0,0.0,0.0
AlCoCrCuNiTiY,37.0,Gorsse,,,,,,,,Im,5.8,,,22.083333333333332,1.5053915449821371,24.5,20.666666666666664,3.8333333333333357,0.1735849056603775,0.29166666666666663,0.02516611478423583,0.06166666666666665,7.166666666666667,14.896688227162047,8.556111111111111,2.0030078462399405,6.866666666666666,6,0.16666666666666666,0.0,0.0,0.0,0.0,0.0,0.16666666666666666,0.0,0.0,0.0,0.16666666666666666,0.16666666666666666,0.16666666666666666,0.16666666666666666,0.0,0.0,0.0,0.0,0.0,0.0
AlCoFeNi,173.0,Gorsse,,,,,,,,BCC,6.6,456.0,964.0,32.375,1.956559480312316,35.75,31.0,4.75,0.14671814671814673,0.451875,0.02938829486377185,0.07499999999999996,7.5,11.52565131835077,12.528125,3.3525952517229096,7.095000000000001,4,0.0,0.0,0.0,0.0,0.0,0.0,0.0,0.0,0.0,0.25,0.25,0.25,0.0,0.25,0.0,0.0,0.0,0.0,0.0,0.0
AlCoFeNiTiVZr,143.0,Gorsse,,,,,,,,BCC,6.2,790.0,,19.571428571428573,1.7973092943921625,22.857142857142854,17.71428571428571,5.142857142857142,0.2627737226277372,0.23938775510204083,0.02778359881624421,0.08285714285714285,6.1428571428571415,16.17829697924587,7.968979591836734,2.5267217625755154,6.507142857142857,7,0.14285714285714285,0.14285714285714285,0.0,0.0,0.0,0.14285714285714285,0.0,0.0,0.0,0.14285714285714285,0.14285714285714285,0.14285714285714285,0.0,0.14285714285714285,0.0,0.0,0.0,0.0,0.0,0.0
CoCuFeNi,188.0,Gorsse,,,,,,,,FCC,8.6,,,31.4375,0.369754986443726,32.0,31.0,1.0,0.03180914512922465,0.47,0.007705517503711205,0.019999999999999962,9.5,11.52565131835077,14.813749999999999,0.6899490470317351,8.66,4,0.0,0.0,0.0,0.0,0.0,0.0,0.0,0.0,0.0,0.25,0.25,0.25,0.25,0.0,0.0,0.0,0.0,0.0,0.0,0.0
CoCuFeNiSn0.02,187.0,Gorsse,,,,,,,,FCC,8.6,,,25.169154228855724,12.228309214640236,31.840796019900502,0.7213930348258708,31.119402985074633,1.236410357778217,0.37607960199004975,0.1832925122472675,0.46537313432835825,9.4726368159204,11.72893146617071,11.9101592039801,5.69299270358058,8.653283582089552,5,0.0,0.0,0.0,0.0,0.0,0.0,0.0,0.0,0.0,0.24875621890547267,0.24875621890547267,0.24875621890547267,0.24875621890547267,0.0,0.0,0.0,0.0049751243781094535,0.0,0.0,0.0
AlCoCuFeNi,164.0,Gorsse,,,,,,,,FCC + BCC,7.0,536.0,,25.840000000000003,1.4051334456200237,28.6,24.8,3.8000000000000007,0.14705882352941177,0.3652,0.022292599668948417,0.05999999999999994,8.200000000000001,13.380866803977112,10.56,2.6287737065027112,7.468,5,0.0,0.0,0.0,0.0,0.0,0.0,0.0,0.0,0.0,0.2,0.2,0.2,0.2,0.2,0.0,0.0,0.0,0.0,0.0,0.0
AlCoCuFeNiSi,145.0,Gorsse,,,,,,,,FCC + BCC,5.9,682.0,,21.027777777777775,1.5558035516600492,23.833333333333332,18.5,5.333333333333332,0.2536327608982827,0.3063888888888889,0.017570405112076075,0.04999999999999999,7.499999999999999,14.896688227162047,8.11361111111111,2.520863391311461,6.611666666666666,6,0.0,0.0,0.0,0.0,0.0,0.0,0.0,0.0,0.0,0.16666666666666666,0.16666666666666666,0.16666666666666666,0.16666666666666666,0.16666666666666666,0.0,0.16666666666666666,0.0,0.0,0.0,0.0
AlCoCuFeNiTi,156.0,Gorsse,,,,,,,,FCC + BCC,6.5,626.0,,22.027777777777775,1.5378456150740458,24.5,20.666666666666664,3.8333333333333357,0.17402269861286268,0.29638888888888887,0.024559388841070808,0.06166666666666665,7.499999999999999,14.896688227162047,8.663055555555555,2.023084923581976,6.9799999999999995,6,0.16666666666666666,0.0,0.0,0.0,0.0,0.0,0.0,0.0,0.0,0.16666666666666666,0.16666666666666666,0.16666666666666666,0.16666666666666666,0.16666666666666666,0.0,0.0,0.0,0.0,0.0,0.0
CoCuFeMnNi,190.0,Gorsse,,,,,,,,FCC,8.4,208.0,,25.200000000000003,0.2828427124746195,25.6,24.8,0.8000000000000007,0.03174603174603177,0.3628,0.0269696125296601,0.07199999999999995,9.0,13.380866803977112,11.6784,0.602403718448019,8.370000000000001,5,0.0,0.0,0.0,0.0,0.0,0.0,0.0,0.0,0.0,0.2,0.2,0.2,0.2,0.0,0.2,0.0,0.0,0.0,0.0,0.0
CrCuFeMnNi,204.0,Gorsse,,,,,,,,FCC + BCC,8.1,296.0,,25.32,0.29933259094191544,25.6,24.8,0.8000000000000007,0.03159557661927333,0.354,0.028368997162395417,0.07199999999999995,8.4,13.380866803977112,11.4012,0.7814065267196072,8.028,5,0.0,0.0,0.0,0.0,0.0,0.0,0.2,0.0,0.0,0.2,0.0,0.2,0.2,0.0,0.2,0.0,0.0,0.0,0.0,0.0
CrCuFeMoNi,230.0,Gorsse,,,,,,,,FCC,8.7,263.0,,25.8,1.0430723848324235,27.8,24.8,3.0,0.11627906976744186,0.37840000000000007,0.03223414338864925,0.10000000000000003,8.2,13.380866803977112,13.0412,3.1644431042444094,8.63,5,0.0,0.0,0.0,0.0,0.0,0.0,0.2,0.2,0.0,0.2,0.0,0.2,0.2,0.0,0.0,0.0,0.0,0.0,0.0,0.0
AlCrCuFeNi0.6,176.0,Gorsse,,,,,,,,FCC + BCC,6.6,496.0,,26.060869565217395,5.1188963838933015,31.086956521739133,16.17391304347826,14.913043478260871,0.5722389055722389,0.3541739130434783,0.057389064514922365,0.16391304347826088,7.391304347826088,13.241589181517464,10.156260869565218,2.9432885251288248,6.970869565217392,5,0.0,0.0,0.0,0.0,0.0,0.0,0.2173913043478261,0.0,0.0,0.2173913043478261,0.0,0.13043478260869565,0.2173913043478261,0.2173913043478261,0.0,0.0,0.0,0.0,0.0,0.0
AlCrCuFeNi0.8,177.0,Gorsse,,,,,,,,FCC + BCC,6.7,486.0,,26.008333333333333,2.958791044403853,29.791666666666668,20.666666666666668,9.125,0.35084908683114385,0.3553333333333334,0.02887160273425159,0.07749999999999996,7.500000000000001,13.350675322473434,10.222166666666666,2.562885572617969,7.051666666666668,5,0.0,0.0,0.0,0.0,0.0,0.0,0.20833333333333334,0.0,0.0,0.20833333333333334,0.0,0.16666666666666669,0.20833333333333334,0.20833333333333334,0.0,0.0,0.0,0.0,0.0,0.0
AlCrCuFeNi,178.0,Gorsse,,,,,,,,FCC + BCC,6.8,495.0,,25.96,1.352922762023021,28.6,24.8,3.8000000000000007,0.14637904468412946,0.3564000000000001,0.024832237112269995,0.05999999999999994,7.6,13.380866803977112,10.2828,2.5569740241152235,7.126,5,0.0,0.0,0.0,0.0,0.0,0.0,0.2,0.0,0.0,0.2,0.0,0.2,0.2,0.2,0.0,0.0,0.0,0.0,0.0,0.0
AlCrCuFeNi1.2,179.0,Gorsse,,,,,,,,FCC + BCC,6.8,407.0,,25.915384615384614,1.7899125627383363,28.615384615384613,24.23076923076923,4.384615384615383,0.1691896705253784,0.35738461538461536,0.04644230371078179,0.13115384615384612,7.692307692307692,13.357142869321581,10.33876923076923,2.8501795998637154,7.194615384615384,5,0.0,0.0,0.0,0.0,0.0,0.0,0.1923076923076923,0.0,0.0,0.1923076923076923,0.0,0.23076923076923075,0.1923076923076923,0.1923076923076923,0.0,0.0,0.0,0.0,0.0,0.0
AlCrCuFeNi1.4,180.0,Gorsse,,,,,,,,FCC + BCC,6.9,367.0,,25.87407407407407,3.334946111899407,32.148148148148145,23.333333333333332,8.814814814814813,0.3406813627254509,0.3582962962962963,0.07122390745487983,0.19703703703703696,7.777777777777778,13.295461224913202,10.390592592592593,3.312471065484313,7.258148148148148,5,0.0,0.0,0.0,0.0,0.0,0.0,0.18518518518518517,0.0,0.0,0.18518518518518517,0.0,0.25925925925925924,0.18518518518518517,0.18518518518518517,0.0,0.0,0.0,0.0,0.0,0.0
AlCrCuFeNi2,182.0,Gorsse,,,,,,,,FCC + BCC,7.1,,,25.766666666666662,7.849699215752012,41.33333333333333,21.0,20.33333333333333,0.7891332470892626,0.36066666666666664,0.139134627050366,0.3683333333333333,7.999999999999999,12.975746340770252,10.525333333333332,4.9592418103308225,7.423333333333333,5,0.0,0.0,0.0,0.0,0.0,0.0,0.16666666666666666,0.0,0.0,0.16666666666666666,0.0,0.3333333333333333,0.16666666666666666,0.16666666666666666,0.0,0.0,0.0,0.0,0.0,0.0
Al0.2CrCuFeNi2,199.0,Gorsse,,,,,,,,FCC,8.0,,,25.330769230769228,13.38305914913885,47.692307692307686,5.5,42.192307692307686,1.6656544184634072,0.3666153846153846,0.21481344596660454,0.6726923076923076,8.769230769230768,12.005125128988233,11.314461538461538,6.859269211683063,8.15,5,0.0,0.0,0.0,0.0,0.0,0.0,0.1923076923076923,0.0,0.0,0.1923076923076923,0.0,0.3846153846153846,0.1923076923076923,0.038461538461538464,0.0,0.0,0.0,0.0,0.0,0.0
Al0.4CrCuFeNi2,194.0,Gorsse,,,,,,,,FCC,7.8,,,25.45185185185185,11.406887915059109,45.925925925925924,10.592592592592592,35.33333333333333,1.3882421420256112,0.36496296296296293,0.19068450807198703,0.5881481481481481,8.555555555555554,12.450640370273607,11.095259259259258,6.311354557119969,7.948148148148148,5,0.0,0.0,0.0,0.0,0.0,0.0,0.18518518518518517,0.0,0.0,0.18518518518518517,0.0,0.37037037037037035,0.18518518518518517,0.07407407407407407,0.0,0.0,0.0,0.0,0.0,0.0
Al0.6CrCuFeNi2,190.0,Gorsse,,,,,,,,FCC,7.5,,,25.564285714285717,9.792396050413977,44.285714285714285,15.321428571428573,28.96428571428571,1.1329980441464094,0.36342857142857143,0.16996887470165514,0.5096428571428572,8.357142857142858,12.7199656406273,10.891714285714286,5.814327691143663,7.760714285714286,5,0.0,0.0,0.0,0.0,0.0,0.0,0.17857142857142858,0.0,0.0,0.17857142857142858,0.0,0.35714285714285715,0.17857142857142858,0.10714285714285715,0.0,0.0,0.0,0.0,0.0,0.0
Al0.8CrCuFeNi2,186.0,Gorsse,,,,,,,,FCC,7.3,,,25.668965517241382,8.589283481485927,42.758620689655174,19.724137931034484,23.03448275862069,0.8973670069854915,0.362,0.1527442820389702,0.436551724137931,8.172413793103448,12.883541255866696,10.702206896551724,5.364588584646619,7.586206896551724,5,0.0,0.0,0.0,0.0,0.0,0.0,0.1724137931034483,0.0,0.0,0.1724137931034483,0.0,0.3448275862068966,0.1724137931034483,0.13793103448275862,0.0,0.0,0.0,0.0,0.0,0.0
Al1.2CrCuFeNi2,178.0,Gorsse,,,,,,,,FCC + BCC,6.9,,,25.85806451612903,7.593348313202757,40.0,20.32258064516129,19.67741935483871,0.7609780439121758,0.3594193548387096,0.1292476267149475,0.34838709677419355,7.838709677419354,13.01694200343938,10.359870967741935,4.595987204165528,7.2709677419354835,5,0.0,0.0,0.0,0.0,0.0,0.0,0.16129032258064516,0.0,0.0,0.16129032258064516,0.0,0.3225806451612903,0.16129032258064516,0.1935483870967742,0.0,0.0,0.0,0.0,0.0,0.0
Al1.125CuFe0.75NiTi1.125,145.0,Gorsse,,,,,,,,FCC,5.9,516.0,980.0,26.910000000000004,5.216430772089286,33.075,18.9,14.175000000000004,0.5267558528428095,0.34905,0.03945136246062992,0.10749999999999998,6.9750000000000005,13.298973445230498,9.93335,2.408736803804019,6.3835,5,0.225,0.0,0.0,0.0,0.0,0.0,0.0,0.0,0.0,0.15,0.0,0.2,0.2,0.225,0.0,0.0,0.0,0.0,0.0,0.0
Al22.5Cu20Fe15Ni20Ti22.5,145.0,Gorsse,,,,,,,,FCC ,5.9,516.0,980.0,26.910000000000004,5.216430772089286,33.075,18.9,14.175000000000004,0.5267558528428095,0.34905,0.03945136246062992,0.10749999999999998,6.9750000000000005,13.298973445230498,9.93335,2.408736803804019,6.3835,5,0.225,0.0,0.0,0.0,0.0,0.0,0.0,0.0,0.0,0.15,0.0,0.2,0.2,0.225,0.0,0.0,0.0,0.0,0.0,0.0
AlCuFeNiTi,146.0,Gorsse,,,,,,,,FCC,6.1,516.0,1074.0,26.72,1.895679297771646,29.400000000000002,24.8,4.600000000000001,0.17215568862275454,0.3516,0.03070895634827076,0.07399999999999995,7.2,13.380866803977112,10.1176,2.570711465723059,6.596000000000001,5,0.2,0.0,0.0,0.0,0.0,0.0,0.0,0.0,0.0,0.2,0.0,0.2,0.2,0.2,0.0,0.0,0.0,0.0,0.0,0.0
AlCuNiTi,108.0,Gorsse,,,,,,,,FCC,5.7,537.0,300.0,33.875,2.42706097986845,36.75,31.0,5.75,0.16974169741697417,0.435,0.04172079817069657,0.09249999999999997,7.0,11.52565131835077,12.318125,3.5166098620510917,6.2775,4,0.25,0.0,0.0,0.0,0.0,0.0,0.0,0.0,0.0,0.0,0.0,0.25,0.25,0.25,0.0,0.0,0.0,0.0,0.0,0.0
AlLiMg0.5ScTi1.5,69.0,Gorsse,,,,,,,,FCC + HCP,2.7,591.0,,72.7,15.5,88.2,57.2,31.0,0.4264099037138927,0.784,0.1399999999999999,0.2799999999999998,3.6,5.595418999514958,19.756999999999998,8.964999999999998,3.804,2,0.6,0.0,0.0,0.0,0.0,0.0,0.0,0.0,0.0,0.0,0.0,0.0,0.0,0.4,0.0,0.0,0.0,0.0,0.0,0.0
AlCr0.5NbTiV,124.0,Gorsse,,,,,,,,BCC,5.6,,1300.0,28.177777777777777,7.051696232332078,32.666666666666664,14.222222222222221,18.444444444444443,0.6545741324921135,0.3204444444444444,0.06832601586836777,0.17777777777777773,4.444444444444445,13.14521343892854,10.875555555555556,5.395005463446472,5.67,5,0.2222222222222222,0.0,0.0,0.2222222222222222,0.0,0.2222222222222222,0.1111111111111111,0.0,0.0,0.0,0.0,0.0,0.0,0.2222222222222222,0.0,0.0,0.0,0.0,0.0,0.0
Al0.4Hf0.6NbTaTiZr,110.0,Gorsse,,,,,,,,BCC,9.1,500.0,1841.0,25.05333333333333,7.33192713790553,32.0,11.44,20.560000000000002,0.8206492815327303,0.2464666666666667,0.07579636461525639,0.19120000000000006,4.319999999999999,14.499950603880103,17.694533333333332,10.522645902158935,9.0692,6,0.2,0.2,0.12,0.2,0.2,0.0,0.0,0.0,0.0,0.0,0.0,0.0,0.0,0.08,0.0,0.0,0.0,0.0,0.0,0.0
Al0.3HfNbTaTiZr,63.0,Gorsse,,,,,,,,BCC,9.5,353.0,1188.0,25.18553459119497,7.724185229456975,30.18867924528302,8.09433962264151,22.09433962264151,0.8772630790360844,0.2438050314465409,0.07125070739619288,0.21075471698113213,4.320754716981132,14.431908651129232,18.853270440251574,11.934404159003245,9.50943396226415,6,0.18867924528301888,0.18867924528301888,0.18867924528301888,0.18867924528301888,0.18867924528301888,0.0,0.0,0.0,0.0,0.0,0.0,0.0,0.0,0.05660377358490566,0.0,0.0,0.0,0.0,0.0,0.0
Al0.5HfNbTaTiZr,97.0,Gorsse,,,,,,,,BCC,9.3,396.0,1302.0,25.136363636363637,5.532710144468056,29.090909090909093,13.0,16.090909090909093,0.6401446654611213,0.24469696969696975,0.048157274099231394,0.14454545454545456,4.272727272727273,14.697168880613484,18.33121212121212,11.266470718135645,9.261818181818184,6,0.18181818181818182,0.18181818181818182,0.18181818181818182,0.18181818181818182,0.18181818181818182,0.0,0.0,0.0,0.0,0.0,0.0,0.0,0.0,0.09090909090909091,0.0,0.0,0.0,0.0,0.0,0.0
Al0.75HfNbTaTiZr,102.0,Gorsse,,,,,,,,BCC,9.3,427.0,1415.0,25.079710144927535,3.0524109766586776,27.82608695652174,18.652173913043477,9.173913043478262,0.3657902340364057,0.2457246376811594,0.024651850145698286,0.06826086956521737,4.217391304347826,14.854820038583846,17.729710144927537,10.506567963106175,8.976521739130433,6,0.17391304347826086,0.17391304347826086,0.17391304347826086,0.17391304347826086,0.17391304347826086,0.0,0.0,0.0,0.0,0.0,0.0,0.0,0.0,0.13043478260869565,0.0,0.0,0.0,0.0,0.0,0.0
AlHfNbTaTiZr,103.0,Gorsse,,,,,,,,BCC + Im,8.6,441.0,1489.0,25.027777777777775,1.1197580205970206,26.666666666666664,23.833333333333332,2.833333333333332,0.11320754716981128,0.24666666666666667,0.020435082397499457,0.05166666666666664,4.166666666666666,14.896688227162047,17.178333333333335,9.821048588127969,8.715,6,0.16666666666666666,0.16666666666666666,0.16666666666666666,0.16666666666666666,0.16666666666666666,0.0,0.0,0.0,0.0,0.0,0.0,0.0,0.0,0.16666666666666666,0.0,0.0,0.0,0.0,0.0,0.0
AlMo0.5NbTa0.5TiZr,123.0,Gorsse,,,,,,,,BCC,7.1,591.0,2000.0,24.61666666666667,7.4099970010490255,32.0,13.9,18.1,0.7352742044685172,0.26366666666666666,0.06290115702875074,0.17200000000000004,4.3,14.533431935812189,13.2475,5.2505376788160145,7.153000000000001,6,0.2,0.2,0.0,0.2,0.1,0.0,0.0,0.1,0.0,0.0,0.0,0.0,0.0,0.2,0.0,0.0,0.0,0.0,0.0,0.0
Al0.25MoNbTiV,164.0,Gorsse,,,,,,,,BCC,7.1,460.0,1250.0,28.317647058823532,10.015600288297655,34.588235294117645,8.411764705882353,26.17647058823529,0.924387203988367,0.34505882352941175,0.13569740405449188,0.4135294117647059,4.882352941176471,12.707663913447359,13.854352941176469,7.756720614094664,7.0858823529411765,5,0.23529411764705882,0.0,0.0,0.23529411764705882,0.0,0.23529411764705882,0.0,0.23529411764705882,0.0,0.0,0.0,0.0,0.0,0.058823529411764705,0.0,0.0,0.0,0.0,0.0,0.0
Al0.5MoNbTiV,158.0,Gorsse,,,,,,,,BCC,6.8,487.0,1625.0,28.333333333333332,6.3112676036935795,32.666666666666664,15.888888888888888,16.77777777777778,0.592156862745098,0.3437777777777778,0.0961521428149224,0.3011111111111111,4.777777777777778,13.14521343892854,13.384444444444444,6.861513924297853,6.8422222222222215,5,0.2222222222222222,0.0,0.0,0.2222222222222222,0.0,0.2222222222222222,0.0,0.2222222222222222,0.0,0.0,0.0,0.0,0.0,0.1111111111111111,0.0,0.0,0.0,0.0,0.0,0.0
Al0.75MoNbTiV,154.0,Gorsse,,,,,,,,BCC,6.6,517.0,1260.0,28.34736842105263,3.0529219462626784,30.94736842105263,22.57894736842105,8.368421052631579,0.29520980319346457,0.34263157894736845,0.06443446712759111,0.20052631578947366,4.684210526315789,13.332065209759664,12.964000000000002,6.081814294109385,6.624210526315789,5,0.21052631578947367,0.0,0.0,0.21052631578947367,0.0,0.21052631578947367,0.0,0.21052631578947367,0.0,0.0,0.0,0.0,0.0,0.15789473684210525,0.0,0.0,0.0,0.0,0.0,0.0
AlMoNbTiV,150.0,Gorsse,,,,,,,,BCC,6.4,537.0,1375.0,28.360000000000003,0.9583318840568759,29.400000000000002,26.8,2.6000000000000014,0.09167842031029623,0.34160000000000007,0.04559649109306548,0.124,4.6000000000000005,13.380866803977112,12.5856,5.404758407181582,6.428000000000001,5,0.2,0.0,0.0,0.2,0.0,0.2,0.0,0.2,0.0,0.0,0.0,0.0,0.0,0.2,0.0,0.0,0.0,0.0,0.0,0.0
Al0.25NbTaTiV,92.0,Gorsse,,,,,,,,BCC,8.8,,1330.0,28.647058823529413,10.180244115060036,34.588235294117645,8.411764705882353,26.17647058823529,0.9137577002053386,0.314,0.11016464557628321,0.28882352941176465,4.647058823529412,12.707663913447359,17.854823529411764,13.926525010888131,8.598823529411764,5,0.23529411764705882,0.0,0.0,0.23529411764705882,0.23529411764705882,0.23529411764705882,0.0,0.0,0.0,0.0,0.0,0.0,0.0,0.058823529411764705,0.0,0.0,0.0,0.0,0.0,0.0
Al0.5NbTaTiV,97.0,Gorsse,,,,,,,,BCC,8.5,,1014.0,28.64444444444444,6.466017531375041,32.666666666666664,15.888888888888888,16.77777777777778,0.5857253685027154,0.3144444444444444,0.06852232221674413,0.18333333333333326,4.555555555555555,13.14521343892854,17.162666666666663,12.811901133971752,8.27111111111111,5,0.2222222222222222,0.0,0.0,0.2222222222222222,0.2222222222222222,0.2222222222222222,0.0,0.0,0.0,0.0,0.0,0.0,0.0,0.1111111111111111,0.0,0.0,0.0,0.0,0.0,0.0
AlNbTaTiV,101.0,Gorsse,,,,,,,,BCC,7.9,,993.0,28.640000000000004,0.9583318840568759,29.400000000000002,26.8,2.6000000000000014,0.09078212290502798,0.31520000000000004,0.00968297474952816,0.025999999999999968,4.4,13.380866803977112,15.986,10.971048081199898,7.714000000000001,5,0.2,0.0,0.0,0.2,0.2,0.2,0.0,0.0,0.0,0.0,0.0,0.0,0.0,0.2,0.0,0.0,0.0,0.0,0.0,0.0
Al0.3NbTa0.8Ti1.4V0.2Zr1.3,110.0,Gorsse,,,,,,,,BCC,7.7,500.0,1965.0,24.876666666666665,14.214370271743388,41.6,5.36,36.24,1.4567868149537722,0.24980000000000002,0.13209430974370798,0.366,4.34,13.463108209827597,14.718533333333333,10.268333872423295,7.750799999999999,6,0.27999999999999997,0.26,0.0,0.2,0.16,0.04,0.0,0.0,0.0,0.0,0.0,0.0,0.0,0.06,0.0,0.0,0.0,0.0,0.0,0.0
Al0.5NbTa0.8Ti1.5V0.2Zr,111.0,Gorsse,,,,,,,,BCC,7.6,530.0,2035.0,24.72,12.47590210499158,44.1,5.36,38.74,1.5671521035598708,0.2523666666666667,0.12398819388241052,0.3968,4.3,13.777907447110564,14.145766666666667,9.428729281945802,7.5584,6,0.3,0.2,0.0,0.2,0.16,0.04,0.0,0.0,0.0,0.0,0.0,0.0,0.0,0.1,0.0,0.0,0.0,0.0,0.0,0.0
Al0.3NbTaTi1.4Zr1.3,113.0,Gorsse,,,,,,,,BCC,8.1,490.0,1965.0,29.948,11.993235426689496,41.6,8.58,33.02,1.1025778015226393,0.29872000000000004,0.11052099167126576,0.33459999999999995,4.34,12.631039059968302,18.70232,11.409693592099659,8.1724,5,0.27999999999999997,0.26,0.0,0.2,0.2,0.0,0.0,0.0,0.0,0.0,0.0,0.0,0.0,0.06,0.0,0.0,0.0,0.0,0.0,0.0
